Repository: GENESIS-EFRC/y2mn2o7-selectivity

##### AnalysisData
- Contains .csv files for all data represented in Experimental Figures from Main
 Article and SI.

##### ControlPXRD
- Contains all raw PXRD data, Rietveld Refinements, background, and difference
 patterns for all control experiments performed.

##### INP
- Contains all Bruker TOPAS Input files used in the sequential Rietveld refinements
 for all experiments performed at 17-BM-B at Argonne National Lab in October of 2018.

##### Metadata
- Contains all .metadata for experiments performed at 17-BM-B at Argonne National Lab
 in October of 2018.

File: exp_data/AnalysisData/SequentialRefinement_Figure1.csv (part 2 of 3)
Scan Number,Temperature,Time,Rwp,Goof,Scale_YCl3,Mass_YCl3,Volume_YCl3,Scale_Na2CO3,Mass_Na2CO3,Volume_Na2CO3,Scale_Mn2O3,Mass_Mn2O3,Volume_Mn2O3,Scale_NaCl,Mass_NaCl,Volume_NaCl,Scale_YOCl,Mass_YOCl,Volume_YOCl,Scale_Y3O4Cl,Mass_Y3O4Cl,Volume_Y3O4Cl,Scale_Y2O3,Mass_Y2O3,Volume_Y2O3,Scale_NaxMnO2,Mass_NaxMnO2,Volume_NaxMnO2,Scale_Y2Mn2O7,Mass_Y2Mn2O7,Volume_Y2Mn2O7,Scale_Na3MnO4,Mass_Na3MnO4,Volume_Na3MnO4,,,,YCl$_3$,Na$_2$CO$_3$,Mn$_2$O$_3$,NaCl,YOCl,Y$_3$O$_4$Cl,Y$_2$O$_3$,P3-Na$_x$MnO$_2$,P2-Na$_x$MnO$_2$,Y$_2$Mn$_2$O$_7$,Na$_3$MnO$_4$
164,563.9,54.33333333,6.72801,7.56041,,,,,,,0.000002242,2525.98877,846.2228266,0.00015491,233.77108,194.235949,,,,,,,0.000000742,3612.9584,1208.435724,0.000141921,108.17587,83.3714705,0.000000584,3197.46878,871.0959168,0.000016084,306.62374,178.1510445,,,,,0,4.792385658,7.033959267,,,3.239592777,1.279954469,,,
165,567.8,54.66666667,6.92588,7.74762,,,,,,,0.000002262,2525.98877,846.2227765,0.000153563,233.77108,194.3340834,,,,,,,0.000000796,3612.9584,1208.714486,0.000175323,109.45148,82.11312668,0.000000371,3197.46878,908.8700683,0.000035272,182.70231,174.338966,,,,,,4.835136359,6.976319265,,,3.476159983,1.575698499,,,
166,570.6,55,6.74853,7.57225,,,,,,,0.000002177,2525.98877,846.5889035,0.000154435,233.77108,194.530997,,,,,,,0.000000827,3612.9584,1208.785869,0.00009953,128.91609,83.45401535,0.000000506,3197.46878,891.1071901,0.000013529,312.99319,174.4355477,,,,,,4.655458035,7.023043014,,,3.611751359,1.07080001,,,
167,573.9,55.33333333,6.5627,7.3488,,,,,,,0.0000022,2525.98877,846.6914451,0.000156355,233.77108,194.5937994,,,,,,,0.000000863,3612.9584,1208.744804,0.000080513,131.74233,84.95985376,0,3197.46878,1026.331883,0.0000117,325.76219,173.6444809,,,,,,4.705212781,7.112651907,,,3.768845871,0.901166638,,,
168,577.5,55.66666667,6.87552,7.67128,,,,,,,0.000002071,2525.98877,846.7777695,0.000150676,233.77108,194.7652496,,,,,,,0.000000901,3612.9584,1209.055241,0.000101351,138.59356,83.43038825,0.000000446,3197.46878,895.4714819,0.000027494,183.27231,174.2784162,,,,,,4.429767804,6.860351019,,,3.935807927,1.171912949,,,
169,580.9,56,5.85507,6.51326,,,,,,,0.000002128,2525.98877,846.9094655,0.000155993,233.77108,194.8518985,,,,,,,0.00000094,3612.9584,1208.900935,0.000088764,140.26378,84.88631842,0.00000005,3197.46878,964.6976027,0.000030044,186.9627,174.0049331,,,,,,4.552395925,7.105596389,,,4.10564626,1.056866426,,,
170,584.4,56.33333333,6.21088,6.96165,,,,,,,0.000002069,2525.98877,847.0420104,0.000157255,233.77108,194.9759601,,,,,,,0.000000961,3612.9584,1208.974495,0.000086506,142.81649,84.88649219,0,3197.46878,1007.700358,0.000029185,188.13537,174.0667921,,,,,,4.426870896,7.167642135,,,4.197623551,1.048728749,,,
171,587.8,56.66666667,5.93933,6.63049,,,,,,,0.000001955,2525.98877,846.9888621,0.000156391,233.77108,195.0838367,,,,,,,0.000001005,3612.9584,1208.746335,0.000098571,144.9129,84.76875504,0.000000468,3197.46878,877.4394273,0.000024195,173.86118,174.1167555,,,,,,4.182691912,7.132205175,,,4.388985977,1.210854653,,,
172,591.1,57,5.25097,5.87386,,,,,,,0.000001918,2525.98877,847.1763768,0.000158027,233.77108,195.257846,,,,,,,0.000001039,3612.9584,1209.0059,0.000081772,153.64029,84.08966475,0.000000525,3197.46878,877.3150954,0.000006278,388.80149,173.540295,,,,,,4.104439471,7.213243163,,,4.538443454,1.056458299,,,
173,594.6,57.33333333,4.99223,5.60527,,,,,,,0.000001859,2525.98877,847.1374061,0.000157304,233.77108,195.3111905,,,,,,,0.000001061,3612.9584,1208.801355,0.000074605,160.79574,84.15427648,0.000000523,3197.46878,876.8468868,0.000005588,405.84108,173.5401752,,,,,,3.977998949,7.182203011,,,4.633757298,1.009528686,,,
174,598.2,57.66666667,4.80592,5.37617,,,,,,,0.000001826,2525.98877,847.1719009,0.000158288,233.77108,195.4023445,,,,,,,0.000001093,3612.9584,1208.690449,0.00007302,161.35501,84.26951452,0.000000521,3197.46878,876.9122115,0.000005626,403.95885,173.4466789,,,,,,3.907542689,7.230503576,,,4.773074506,0.992875456,,,
175,601,58,4.67371,5.24911,,,,,,,0.000001763,2525.98877,847.4765617,0.000155175,233.77108,195.5804636,,,,,,,0.00000111,3612.9584,1208.975683,0.000079439,168.3167,84.78106079,0.00000051,3197.46878,874.2701931,0.000005484,406.80974,173.7172739,,,,,,3.774082797,7.094764897,,,4.848456525,1.133599962,,,
176,604.1,58.33333333,4.58794,5.13974,,,,,,,0.00000172,2525.98877,847.5955994,0.000156059,233.77108,195.7070097,,,,,,,0.000001137,3612.9584,1209.137322,0.000098469,158.89538,85.00486257,0.000000456,3197.46878,873.8489535,0.000021933,163.56658,173.819783,,,,,,3.682549181,7.139798975,,,4.967055954,1.330008961,,,
177,607.2,58.66666667,4.56748,5.12336,,,,,,,0.000001644,2525.98877,847.7570833,0.000155429,233.77108,195.8500527,,,,,,,0.000001139,3612.9584,1209.304308,0.000097996,162.57986,85.10238194,0.000000443,3197.46878,873.1627458,0.000021057,164.02159,174.0728623,,,,,,3.52050249,7.116173512,,,4.976480252,1.355866124,,,
178,610.7,59,4.51012,5.01758,,,,,,,0.00000162,2525.98877,847.9336334,0.000160237,233.77108,195.9897509,,,,,,,0.000001177,3612.9584,1209.51427,0.000102342,162.54132,85.10627696,0.000000433,3197.46878,874.5716397,0.000019611,162.55803,173.8274266,,,,,,3.469830754,7.341536286,,,5.143401423,1.415726217,,,
179,614.4,59.33333333,4.46592,5.01664,,,,,,,0.00000157,2525.98877,848.261696,0.000161456,233.77108,196.1871905,,,,,,,0.0000012,3612.9584,1209.891442,0.000104881,165.23736,85.06701609,0.000000466,3197.46878,876.1527399,0.000019882,163.82905,174.021225,,,,,,3.364038244,7.404838994,,,5.245544939,1.474233468,,,
180,617.5,59.66666667,4.47147,5.04518,,,,,,,0.000001481,2525.98877,848.1381626,0.000157628,233.77108,196.2323687,,,,,,,0.000001202,3612.9584,1209.591288,0.000105377,167.35752,85.00720107,0.000000457,3197.46878,876.9483489,0.000019144,159.16138,173.8285461,,,,,,3.172875849,7.230940612,,,5.252984011,1.499155833,,,
181,621.6,60,4.43278,4.98153,,,,,,,0.000001349,2525.98877,848.3782553,0.000152727,233.77108,196.4016236,,,,,,,0.000001203,3612.9584,1209.712579,0.000107689,172.21814,84.986195,0.000000495,3197.46878,878.7704693,0.00001608,155.70188,174.1222829,,,,,,2.890898833,7.012157756,,,5.25788139,1.576153911,,,
182,624.4,60.33333333,4.40502,4.923,,,,,,,0.000001184,2525.98877,848.433537,0.000151222,233.77108,196.4778896,,,,,,,0.000001215,3612.9584,1209.441492,0.00011635,172.30234,84.99532316,0.000000482,3197.46878,893.8357007,0.000002945,477.67557,173.7667003,,,,,,2.537470166,6.945754765,,,5.309139086,1.703933309,,,
183,627.1,60.66666667,4.50335,5.05063,,,,,,,0.000001071,2525.98877,848.2307716,0.000149918,233.77108,196.462889,,,,,,,0.000001225,3612.9584,1208.883028,0.000118411,167.33532,84.6135717,0.000000075,3197.46878,964.7018906,0.000007087,322.28569,172.9456258,,,,,,2.294747523,6.885335218,,,5.35036401,1.676562296,,,
184,631,61,4.59386,5.14272,,,,,,,0.000000927,2525.98877,848.5535239,0.000151483,233.77108,196.6420628,,,,,,,0.000001232,3612.9584,1209.202855,0.0001244,171.27725,84.66225934,0.000000072,3197.46878,966.9971543,0.000007461,302.50693,173.0555574,,,,,,1.986965795,6.963556472,,,5.382361123,1.803889438,,,
185,634.8,61.33333333,4.70619,5.26619,,,,,,,0.00000081,2525.98877,849.1664652,0.000152552,233.77108,196.9263169,,,,,,,0.000001247,3612.9584,1210.015401,0.000132419,177.16556,84.84975497,0.000000069,3197.46878,968.498458,0.00000792,288.22686,173.2950969,,,,,,1.737437814,7.022834718,,,5.451553926,1.990582573,,,
186,637.2,61.66666667,4.83156,5.42486,,,,,,,0.00000071,2525.98877,848.731364,0.000151282,233.77108,196.8984161,,,,,,,0.00000126,3612.9584,1209.364067,0.000139562,178.67756,84.83490277,0.000000072,3197.46878,968.2554362,0.000008048,278.1608,173.2717728,,,,,,1.522158985,6.963382683,,,5.505421402,2.115493835,,,
187,640.8,62,4.86749,5.48732,,,,,,,0.000000626,2525.98877,848.6203159,0.000150924,233.77108,196.9885764,,,,,,,0.000001251,3612.9584,1209.156889,0.000143715,180.43572,84.83394446,0.000000093,3197.46878,970.8928148,0.000007413,251.79207,174.8456497,,,,,,1.341896973,6.950085252,,,5.465160558,2.199856118,,,
188,644.5,62.33333333,4.95093,5.57973,,,,,,,0.000000538,2525.98877,848.2981452,0.000147208,233.77108,197.0480522,,,,,,,0.000001246,3612.9584,1208.971325,0.000144631,184.97567,84.80081743,0.000000283,3197.46878,930.8981467,0.000026365,182.20187,175.8697115,,,,,,1.152821875,6.781009329,,,5.442482028,2.268694596,,,
189,646.9,62.66666667,4.71955,5.29358,,,,,,,0.000000487,2525.98877,848.2409615,0.00014597,233.77108,197.1147077,,,,,,,0.000001242,3612.9584,1208.888941,0.00014693,186.6693,84.81601849,0.000000294,3197.46878,934.4402274,0.000026614,181.4986,175.8680696,,,,,,1.043469159,6.726256453,,,5.424640495,2.326276101,,,
190,649.5,63,4.70747,5.27348,,,,,,,0.000000448,2525.98877,848.1629482,0.000151286,233.77108,197.0736536,,,,,,,0.000001252,3612.9584,1208.755488,0.000152192,186.03365,84.7230762,0.000000341,3197.46878,930.6448615,0.000026766,179.75956,175.7295756,,,,,,0.959817637,6.969764302,,,5.467713484,2.39875033,,,
191,650,63.33333333,4.68585,5.26832,,,,,,,0.000000416,2525.98877,848.186877,0.000153053,233.77108,197.0767273,,,,,,,0.000001245,3612.9584,1208.778225,0.00015208,188.12078,84.67577497,0.000000393,3197.46878,937.1550324,0.000026817,180.59815,175.7872188,,,,,,0.891284379,7.051280181,,,5.437245476,2.422523813,,,
192,650.4,63.66666667,4.67657,5.25002,,,,,,,0.000000395,2525.98877,848.2045308,0.000156227,233.77108,197.0938526,,,,,,,0.000001258,3612.9584,1208.795994,0.00015715,188.23644,84.64752665,0.0000004,3197.46878,946.765058,0.000027121,183.04782,175.8269125,,,,,,0.846309272,7.198134462,,,5.494100688,2.503988666,,,
193,649.7,64,4.68489,5.29762,,,,,,,0.000000371,2525.98877,848.1398403,0.000156198,233.77108,197.0784441,,,,,,,0.000001244,3612.9584,1208.747526,0.000157755,189.24403,84.57146701,0.00000046,3197.46878,956.1452813,0.000027696,186.86469,175.8565535,,,,,,0.794827325,7.196235658,,,5.432740233,2.52481281,0,0,
194,649.2,64.33333333,4.69914,5.30175,,,,,,,0.000000374,2525.98877,848.6902274,0.000154252,233.77108,197.1397093,,,,,,,0.000001259,3612.9584,1209.105267,0.000155354,189.21561,84.6455566,0.00000017,3197.46878,988.0343744,0.000006323,253.39498,174.9938412,,,,,,0.801774462,7.108790225,,,5.499874812,2.488190153,0.280378012,0.537065541,
195,649.9,64.66666667,4.89517,5.54023,,,,,,,0.000000354,2525.98877,848.8493365,0.000154357,233.77108,197.1662102,,,,,,,0.000001247,3612.9584,1209.261421,0.000153462,190.43088,84.63078292,0.000000163,3197.46878,989.3052873,0.00000656,251.343,174.8480347,,,,,,0.759041098,7.114585473,,,5.448156976,2.473241851,0.288291202,0.515613462,
196,649.6,65,4.88863,5.51113,,,,,,,0.000000337,2525.98877,848.777783,0.000151503,233.77108,197.1540322,,,,,,,0.000001227,3612.9584,1209.179338,0.000151548,191.10168,84.57952743,0.00000018,3197.46878,990.9933328,0.000006887,247.81455,174.7288843,,,,,,0.722529061,6.982608289,,,5.360412873,2.449514241,0.298209578,0.570360644,
197,650,65.33333333,4.86018,5.44525,,,,,,,0.000000325,2525.98877,848.5694435,0.000153747,233.77108,197.0850598,,,,,,,0.000001236,3612.9584,1208.828149,0.000155089,189.21777,84.5149942,0.000000177,3197.46878,992.2329144,0.000014852,208.3086,174.3644141,,,,,,0.696629988,7.083552828,,,5.398163028,2.480142769,0.539448507,0.561556177,
198,650,65.66666667,4.80128,5.39827,,,,,,,0.000000328,2525.98877,848.6973661,0.000161972,233.77108,197.1144802,,,,,,,0.000001286,3612.9584,1208.984832,0.000159423,191.60438,84.50716545,0.000000217,3197.46878,992.6089082,0.000010789,229.90779,174.494669,,,,,,0.703166405,7.463615486,,,5.61726331,2.581368136,0.43282969,0.688722411,
199,650.1,66,4.69848,5.47403,,,,,,,0.000000301,2525.98877,848.7780808,0.000153936,233.77108,197.1266953,,,,,,,0.000001217,3612.9584,1209.064556,0.000150748,192.41846,84.49479895,0.000000231,3197.46878,993.0056502,0.000009156,240.21726,174.5126652,,,,,,0.645345174,7.093758868,,,5.316221031,2.450915116,0.383828257,0.733449154,
200,649.7,66.33333333,4.78071,5.37214,,,,,,,0.000000289,2525.98877,848.8729134,0.000150962,233.77108,197.1557433,,,,,,,0.000001197,3612.9584,1209.196497,0.00014842,193.50937,84.49689507,0.000000252,3197.46878,993.5614641,0.000008455,245.37576,174.4339605,,,,,,0.619686356,6.957734572,,,5.229425641,2.426806653,0.361889774,0.800574204,
201,650.6,66.66666667,4.76698,5.32807,,,,,,,0.000000282,2525.98877,848.6431296,0.000151935,233.77108,197.0033349,,,,,,,0.000001207,3612.9584,1208.780426,0.000150176,193.10676,84.37523859,0.000000279,3197.46878,993.6463508,0.000009643,237.40241,174.1943111,,,,,,0.60451297,6.99716623,,,5.271298986,2.446881986,0.398778061,0.886425739,
202,649.3,67,4.74737,5.33955,,,,,,,0.000000273,2525.98877,848.895078,0.00015049,233.77108,197.0534956,,,,,,,0.000001191,3612.9584,1209.146414,0.00015023,193.37151,84.37577663,0.000000303,3197.46878,994.4812082,0.000008516,243.77658,174.3066848,,,,,,0.585393745,6.932383324,,,5.202997469,2.45113335,0.361860914,0.963486252,
203,648.7,67.33333333,4.71389,5.28524,,,,,,,0.000000265,2525.98877,848.9074579,0.000151224,233.77108,197.0662672,,,,,,,0.00000119,3612.9584,1209.147278,0.000151478,192.64173,84.36432762,0.000000329,3197.46878,994.8529444,0.000008711,240.09304,174.2617551,,,,,,0.568247637,6.966646832,,,5.19863259,2.461834093,0.36445983,1.046552695,
204,649.8,67.66666667,4.69082,5.27234,,,,,,,0.000000257,2525.98877,848.9122807,0.0001534,233.77108,197.0346904,,,,,,,0.000001181,3612.9584,1209.110308,0.000151391,192.38907,84.32700671,0.000000357,3197.46878,995.0748133,0.000007818,244.5228,174.3474384,,,,,,0.551096122,7.065759298,,,5.159157455,2.456106179,0.33329638,1.135874272,
205,649.1,68,4.67289,5.25598,,,,,,,0.000000249,2525.98877,848.9608637,0.000155078,233.77108,197.055776,,,,,,,0.000001169,3612.9584,1209.141511,0.000150998,191.97463,84.32566036,0.000000382,3197.46878,995.3581815,0.000007664,244.90299,174.2756097,,,,,,0.533971936,7.143814088,,,5.106867657,2.444414128,0.327104256,1.215763403,
206,650.1,68.33333333,4.65588,5.2306,,,,,,,0.00000024,2525.98877,848.90823,0.000154375,233.77108,197.0164378,,,,,,,0.000001153,3612.9584,1209.027222,0.000150328,191.54137,84.29454176,0.000000406,3197.46878,995.5903216,0.000007432,247.66567,174.3180992,,,,,,0.514639837,7.110010077,,,5.036494312,2.427179654,0.320858829,1.292447802,
207,650.3,68.66666667,4.6419,5.19393,,,,,,,0.000000235,2525.98877,849.0565801,0.000155809,233.77108,197.0637789,,,,,,,0.000001148,3612.9584,1209.20894,0.000150624,191.97506,84.31411363,0.000000434,3197.46878,995.9359989,0.000007397,252.34798,174.364086,,,,,,0.504006236,7.177779784,,,5.015407192,2.438031247,0.325471143,1.38206183,
208,650.2,69,4.66016,5.22636,,,,,,,0.00000023,2525.98877,849.0394176,0.000156877,233.77108,197.0413564,,,,,,,0.000001142,3612.9584,1209.136766,0.00015027,191.47681,84.29349773,0.00000046,3197.46878,996.1285277,0.000007642,248.34531,174.2396132,,,,,,0.493272728,7.226157903,,,4.988896474,2.425395375,0.330681497,1.465141339,
209,649.6,69.33333333,4.6395,5.20734,,,,,,,0.000000226,2525.98877,849.1156926,0.00015894,233.77108,197.0508473,,,,,,,0.000001143,3612.9584,1209.239045,0.000150962,191.79083,84.29522138,0.000000492,3197.46878,996.4519032,0.000007813,250.38403,174.2316508,,,,,,0.484737615,7.321537627,,,4.993687406,2.440610273,0.340840741,1.567572935,
210,649.8,69.66666667,4.64918,5.24069,,,,,,,0.000000218,2525.98877,849.073068,0.000156308,233.77108,197.021902,,,,,,,0.000001122,3612.9584,1209.185504,0.000149719,190.93702,84.2556993,0.000000513,3197.46878,996.644626,0.000009758,221.04241,174.1168312,,,,,,0.46755529,7.199237429,,,4.901722829,2.408609225,0.375558137,1.634797659,
211,650.2,70,4.6207,5.17759,,,,,,,0.000000213,2525.98877,849.0513425,0.000157374,233.77108,197.0387787,,,,,,,0.000001118,3612.9584,1209.212703,0.000149918,191.33783,84.26363066,0.000000544,3197.46878,996.7827659,0.000009041,227.90975,174.1927599,,,,,,0.456819855,7.248956169,,,4.884357745,2.417100965,0.358929765,1.733826885,
212,650,70.33333333,4.6522,5.22712,,,,,,,0.000000207,2525.98877,849.1244356,0.000158618,233.77108,197.0524719,,,,,,,0.000001106,3612.9584,1209.277229,0.000149197,190.82918,84.26444165,0.000000568,3197.46878,996.9345993,0.000009151,228.50255,174.1487662,,,,,,0.443989909,7.306765004,,,4.832189564,2.399104814,0.364149743,1.810595002,
213,650,70.66666667,4.64917,5.2168,,,,,,,0.0000002,2525.98877,849.0371898,0.000157311,233.77108,197.0388514,,,,,,,0.000001088,3612.9584,1209.175258,0.000148694,191.09986,84.25840617,0.000000586,3197.46878,996.9472516,0.000008269,248.44718,174.1960408,,,,,,0.428931681,7.246056938,,,4.753145498,2.394236532,0.357870041,1.867996719,
214,649.9,71,4.68203,5.22856,,,,,,,0.000000196,2525.98877,848.9348956,0.000156159,233.77108,197.0161497,,,,,,,0.000001081,3612.9584,1209.049132,0.000148195,191.22586,84.23922408,0.00000062,3197.46878,996.9937228,0.000008136,241.86319,174.0654393,,,,,,0.420302402,7.192164793,,,4.722072001,2.387231474,0.342525782,1.976470907,
215,649.8,71.33333333,4.69976,5.25685,,,,,,,0.00000019,2525.98877,849.0452595,0.000159219,233.77108,197.0378978,,,,,,,0.000001069,3612.9584,1209.188896,0.000147028,190.17559,84.24268302,0.00000064,3197.46878,997.1765748,0.000007666,263.20614,173.8520395,,,,,,0.40748897,7.333907712,,,4.670192874,2.355521171,0.350787913,2.040602218,
216,649.6,71.66666667,4.70816,5.26038,,,,,,,0.000000186,2525.98877,849.1025447,0.000159156,233.77108,197.0525129,,,,,,,0.000001069,3612.9584,1209.318183,0.000147572,190.1341,84.25955482,0.000000672,3197.46878,997.3243614,0.000009845,244.39034,173.6516225,,,,,,0.39893717,7.33154959,,,4.67069221,2.364194141,0.41780978,2.142949878,
217,649.8,72,4.75244,5.33047,,,,,,,0.000000179,2525.98877,849.0071333,0.000158697,233.77108,197.0237878,,,,,,,0.000001057,3612.9584,1209.12589,0.000146125,189.42136,84.23770089,0.000000695,3197.46878,997.2681207,0.000009003,255.7582,173.8226373,,,,,,0.383880265,7.309340007,,,4.617527269,2.331631853,0.400242453,2.216169909,
218,649.8,72.33333333,4.76176,5.33496,,,,,,,0.000000174,2525.98877,848.8812685,0.000157266,233.77108,196.9950434,,,,,,,0.000001044,3612.9584,1209.035261,0.00014571,189.15966,84.22288205,0.00000072,3197.46878,997.2607448,0.000007812,278.56875,173.8462373,,,,,,0.373102032,7.24237358,,,4.560394642,2.321389317,0.378320544,2.29587127,
219,650.5,72.66666667,4.80659,5.37514,,,,,,,0.000000171,2525.98877,849.2175365,0.000161755,233.77108,197.0714277,,,,,,,0.000001046,3612.9584,1209.415751,0.000145618,188.92625,84.25918995,0.000000752,3197.46878,997.5959691,0.000008356,276.83458,173.7466057,,,,,,0.366814487,7.451988227,,,4.570568962,2.318059855,0.401915817,2.398716039,0
220,650.2,73,4.86417,5.47111,,,,,,,0.000000164,2525.98877,848.269815,0.000160412,233.77108,197.0444227,,,,,,,0.000001036,3612.9584,1209.236315,0.00014479,187.90105,84.24504216,0.000000773,3197.46878,997.5052351,0.000010862,244.17371,173.7237908,0.000000216,751.61984,480.5406522,,,0.351406084,7.389104074,,,4.52620164,2.291986879,0.460752816,2.465477198,0.07801572
221,649.4,73.33333333,4.85871,5.44483,,,,,,,0.000000161,2525.98877,848.2635749,0.000158359,233.77108,196.9812729,,,,,,,0.000001021,3612.9584,1208.838475,0.000143738,187.48083,84.21822742,0.000000794,3197.46878,997.3247276,0.00000952,274.95462,173.8940676,0.000000256,751.61984,486.7746776,,,0.344975387,7.292198357,,,4.459200267,2.26952286,0.455179544,2.531998256,0.093662593
222,650.2,73.66666667,4.86664,5.44116,,,,,,,0.000000156,2525.98877,848.2057982,0.000160799,233.77108,197.0216763,,,,,,,0.000001029,3612.9584,1209.218635,0.00014427,187.53876,84.23780939,0.000000834,3197.46878,997.5534316,0.000015564,214.41025,173.7951079,0.000000213,751.61984,479.388106,,,0.334239098,7.406075528,,,4.495553465,2.279156443,0.579968375,2.660164725,0.076747651
223,649.6,74,4.94317,5.57286,,,,,,,0.000000153,2525.98877,848.1646923,0.000161679,233.77108,197.0164939,,,,,,,0.000001021,3612.9584,1209.074866,0.000144906,186.98017,84.24089737,0.000000862,3197.46878,997.4921337,0.000008941,297.21885,173.8958953,0.000000211,751.61984,481.0760119,,,0.327795537,7.446410666,,,4.460072273,2.282469081,0.462116819,2.749305862,0.076294704
224,649.9,74.33333333,5.01384,5.65867,,,,,,,0.000000149,2525.98877,848.2953827,0.000160559,233.77108,197.0447319,,,,,,,0.000001012,3612.9584,1209.213398,0.000144005,186.415,84.25364956,0.000000885,3197.46878,997.6055087,0.000009605,289.42277,173.9453624,0.000000212,751.61984,481.2821038,,,0.319274907,7.395886983,,,4.421263757,2.261763279,0.483551706,2.822984035,0.07668913
225,649.4,74.66666667,5.05413,5.70058,,,,,,,0.000000147,2525.98877,848.8300592,0.00016194,233.77108,197.0265051,,,,,,,0.000001004,3612.9584,1209.015507,0.000143368,186.51816,84.24865135,0.000000909,3197.46878,997.5010885,0.000008549,327.07712,174.1298587,0.000000242,751.61984,486.1871647,,,0.315187874,7.458810475,,,4.385595221,2.252870907,0.486898829,2.899236037,0.088433556
226,650.3,75,5.10136,5.75642,,,,,,,0.000000141,2525.98877,848.2637302,0.000161853,233.77108,197.0040497,,,,,,,0.00000099,3612.9584,1208.881865,0.000139132,186.65443,84.22930984,0.000000931,3197.46878,997.4529543,0.000007139,358.24844,174.284722,0.000000241,751.61984,486.2204527,,,0.302121357,7.453953699,,,4.32396349,2.187401835,0.445739383,2.969261278,0.088074158
227,649.6,75.33333333,5.124,5.77366,,,,,,,0.000000138,2525.98877,848.3873447,0.000162155,233.77108,196.9942605,,,,,,,0.00000098,3612.9584,1208.898411,0.000137619,186.28871,84.22644339,0.000000951,3197.46878,997.4496895,0.00000699,372.04482,174.3095325,0.000000246,751.61984,486.9836038,,,0.295736333,7.46749088,,,4.280345675,2.159302041,0.453308201,3.033037844,0.090042528
228,649.6,75.66666667,5.18111,5.83295,,,,,,,0.000000135,2525.98877,849.0186267,0.000162736,233.77108,197.0435624,,,,,,,0.000000973,3612.9584,1209.083452,0.000136964,186.06207,84.25233796,0.000000979,3197.46878,997.5993466,0.000007089,371.88928,174.370758,0.000000237,751.61984,486.5093168,,,0.289522555,7.496122428,,,4.250422273,2.147070181,0.459697658,3.122807117,0.086663803
229,649.5,76,5.24681,5.90941,,,,,,,0.00000013,2525.98877,848.1357156,0.000164143,233.77108,196.9766098,,,,,,,0.000000958,3612.9584,1208.751271,0.000137315,183.76815,84.21486067,0.000000999,3197.46878,997.374756,0.000006862,390.69897,174.3886279,0.000000237,751.61984,486.7493893,,,0.278509568,7.558364092,,,4.183747001,2.125088196,0.467531784,3.18588557,0.086706568
230,649.4,76.33333333,5.29003,5.94497,,,,,,,0.000000119,2525.98877,847.4530227,0.000162684,233.77108,196.9764357,,,,,,,0.000000941,3612.9584,1208.813279,0.000135631,182.87992,84.2152376,0.000001015,3197.46878,997.3780983,0.000006606,399.15044,174.456763,0.000000187,751.61984,474.9497922,,,0.254738161,7.491174264,,,4.109715956,2.088890454,0.460005465,3.236921611,0.066755575
231,649.3,76.66666667,5.35412,5.99244,,,,,,,0.000000122,2525.98877,847.8610144,0.000161981,233.77108,196.9605431,,,,,,,0.000000936,3612.9584,1208.55673,0.000134551,182.19726,84.20595771,0.000001042,3197.46878,997.2414355,0.00000735,390.49272,174.5246568,0.000000235,751.61984,487.3564339,,,0.261285863,7.458201149,,,4.087011416,2.064294194,0.500906968,3.322571587,0.08608209
232,650.1,77,5.41057,6.0617,,,,,,,0.000000119,2525.98877,847.9335343,0.000162657,233.77108,196.9739529,,,,,,,0.00000093,3612.9584,1208.643362,0.000133737,181.78488,84.21337299,0.000001067,3197.46878,997.2762119,0.000007358,393.70455,174.5664336,0.00000022,751.61984,485.8096302,,,0.2548826,7.489836575,,,4.061103716,2.047342006,0.505697675,3.402406443,0.080331714
233,650.3,77.33333333,5.47147,6.13581,,,,,,,0.000000116,2525.98877,847.7696694,0.000161018,233.77108,196.9444029,,,,,,,0.000000913,3612.9584,1208.490728,0.000132238,181.64386,84.20555275,0.000001086,3197.46878,997.15326,0.000009157,356.95038,174.5282885,0.000000217,751.61984,486.4357434,,,0.248408973,7.413253548,,,3.986365003,2.022635966,0.570462226,3.46256593,0.079338402
234,649.9,77.66666667,5.52475,6.1686,,,,,,,0.000000107,2525.98877,847.4067751,0.000164562,233.77108,197.033084,,,,,,,0.000000917,3612.9584,1208.998027,0.000131488,180.62775,84.24283186,0.000001114,3197.46878,997.4773248,0.000007918,384.00107,174.6788008,0.00000019,751.61984,474.1302783,,,0.22903778,7.579830521,,,4.005510633,2.000799403,0.53111447,3.552994502,0.067709488
235,650.7,78,5.60812,6.29147,,,,,,,0.000000101,2525.98877,846.3138651,0.000162371,233.77108,196.9759898,,,,,,,0.000000916,3612.9584,1208.644999,0.000131202,180.636,84.20344519,0.000001155,3197.46878,997.2263756,0.000008829,372.74958,174.7459965,0.000000207,751.61984,471.5654518,,,0.215915711,7.476744504,,,3.999974236,1.995605187,0.57509013,3.682833234,0.073368656
236,650.2,78.33333333,5.69767,6.42726,,,,,,,0.000000099,2525.98877,846.5057613,0.000160283,233.77108,196.9763277,,,,,,,0.0000009,3612.9584,1208.577156,0.000129008,179.80574,84.215469,0.000001169,3197.46878,997.1584399,0.000008901,372.88721,174.726154,0.000000191,751.61984,472.392659,,,0.211688141,7.380610422,,,3.92988509,1.953493929,0.579928171,3.727219704,0.067816402
237,650,78.66666667,5.74647,6.45194,,,,,,,0.000000098,2525.98877,846.8058266,0.000158995,233.77108,196.9418902,,,,,,,0.000000894,3612.9584,1208.430299,0.00012668,178.49852,84.20524554,0.0000012,3197.46878,997.0337028,0.000009059,377.42642,174.6505513,0.000000181,751.61984,473.5127035,,,0.209624157,7.320021425,,,3.903211508,1.904065223,0.597148737,3.825580965,0.064418179
238,650.2,79,5.79757,6.52341,,,,,,,0.000000095,2525.98877,847.0440664,0.000158307,233.77108,197.02069,,,,,,,0.000000882,3612.9584,1208.819196,0.000126032,176.65493,84.25374306,0.000001212,3197.46878,997.3114098,0.000009207,374.15826,174.8272148,0.00000018,751.61984,473.5949252,,,0.203264261,7.291262565,,,3.85205868,1.875840007,0.602257919,3.864912981,0.064073402
239,649.9,79.33333333,5.85402,6.56227,,,,,,,0.000000093,2525.98877,847.1702586,0.000160714,233.77108,197.0641538,,,,,,,0.000000879,3612.9584,1209.166428,0.000124815,175.60496,84.2942024,0.000001239,3197.46878,997.5074505,0.00000959,366.55586,174.8251109,0.000000185,751.61984,474.2504538,,,0.199014658,7.403756489,,,3.840059174,1.847571546,0.61455759,3.951789175,0.065944369
240,649.6,79.66666667,5.92639,6.65883,,,,,,,0.000000083,2525.98877,843.8713818,0.000156567,233.77108,196.8598906,,,,,,,0.000000871,3612.9584,1207.918174,0.000123298,177.34382,84.17413713,0.000001286,3197.46878,996.6133493,0.000010025,371.37108,174.7039825,0.000000235,751.61984,469.3065032,,,0.1769236,7.205236706,,,3.801181717,1.840563325,0.650422067,4.09801913,0.082893919
241,649.7,80,6.00901,6.77646,,,,,,,0.000000089,2525.98877,845.9407318,0.0001574,233.77108,196.9408474,,,,,,,0.000000864,3612.9584,1208.3447,0.00012235,175.57184,84.24851397,0.000001305,3197.46878,996.8976978,0.000010159,367.83208,174.7532478,0.00000018,751.61984,474.0295417,,,0.190178474,7.24655034,,,3.771964053,1.80976041,0.653019003,4.159751791,0.064132201
242,649.9,80.33333333,6.08574,6.85754,,,,,,,0.000000085,2525.98877,845.5004274,0.000158603,233.77108,196.9360723,,,,,,,0.000000854,3612.9584,1208.252671,0.000120511,172.60323,84.24383162,0.000001325,3197.46878,996.8102542,0.000010073,374.53162,174.7798914,0.000000183,751.61984,473.1936571,,,0.18153659,7.301758303,,,3.728023107,1.752321221,0.659384582,4.223132309,0.065086099
243,650.2,80.66666667,6.1204,6.89109,,,,,,,0.000000084,2525.98877,845.6910697,0.000156713,233.77108,196.9819798,,,,,,,0.000000847,3612.9584,1208.56019,0.000119808,173.32048,84.27891954,0.000001349,3197.46878,997.020311,0.000010497,366.53036,174.8579831,0.000000181,751.61984,473.628842,,,0.179441316,7.216428381,,,3.698406605,1.75006694,0.672760702,4.300532837,0.064433979
244,649.8,81,6.23776,7.02219,,,,,,,0.000000076,2525.98877,843.5669081,0.000154493,233.77108,196.8527921,,,,,,,0.00000083,3612.9584,1207.768374,0.000117326,172.09043,84.20279108,0.000001372,3197.46878,996.4178629,0.000011257,361.23939,174.8014764,0.000000209,751.61984,470.3022276,,,0.161943881,7.109534547,,,3.621802021,1.700111761,0.710825277,4.371212592,0.073879093
245,650.3,81.33333333,6.2895,7.0607,,,,,,,0.000000084,2525.98877,846.6789447,0.000156048,233.77108,196.892269,,,,,,,0.000000824,3612.9584,1207.985585,0.000115551,170.15699,84.23093942,0.00000139,3197.46878,996.5814877,0.00001169,358.38365,174.8102404,0.000000207,751.61984,485.9051524,,,0.179650927,7.182533397,,,3.596266975,1.656132757,0.732368353,4.429288089,0.075599702
246,650.4,81.66666667,6.36245,7.13316,,,,,,,0.00000008,2525.98877,845.6611835,0.000158075,233.77108,196.8535836,,,,,,,0.000000812,3612.9584,1207.832766,0.000113142,168.15317,84.20882954,0.00000141,3197.46878,996.4160141,0.00001156,365.48417,174.8142445,0.000000209,751.61984,485.7725663,,,0.170890452,7.274402025,,,3.543445824,1.602088641,0.738589659,4.492272827,0.076309306
247,649.4,82,6.39577,7.16296,,,,,,,0.000000077,2525.98877,845.1864586,0.000156605,233.77108,196.8674017,,,,,,,0.000000797,3612.9584,1207.892534,0.000110824,166.58132,84.23204454,0.000001416,3197.46878,996.4138036,0.000011671,363.94381,174.819464,0.000000205,751.61984,485.5650232,,,0.164389726,7.207260452,,,3.478160186,1.555025312,0.742561094,4.511378873,0.074816863
248,650,82.33333333,6.43217,7.16379,,,,,,,0.000000076,2525.98877,845.1228616,0.000157466,233.77108,196.8864131,,,,,,,0.000000797,3612.9584,1208.01106,0.000109848,165.65919,84.24976764,0.000001455,3197.46878,996.474252,0.000011954,363.52674,174.8586521,0.000000208,751.61984,485.5877891,,,0.162242585,7.24758514,,,3.478501484,1.533120883,0.759865523,4.635914177,0.075915303
249,649.6,82.66666667,6.53658,7.3213,,,,,,,0.000000069,2525.98877,842.522223,0.000158108,233.77108,196.8539626,,,,,,,0.000000789,3612.9584,1207.90955,0.000108594,165.41801,84.23772812,0.000001488,3197.46878,996.3554268,0.000012203,360.93433,174.8510344,0.0000002,751.61984,472.6715578,,,0.146845915,7.275934651,,,3.443296168,1.51319629,0.770128169,4.740493272,0.071053864
250,649.5,83,6.62636,7.43354,,,,,,,0.000000065,2525.98877,840.2701887,0.00015699,233.77108,196.7765976,,,,,,,0.000000781,3612.9584,1207.473553,0.000106488,164.40131,84.20235448,0.000001518,3197.46878,995.9992605,0.000012651,362.08255,174.7986416,0.000000227,751.61984,469.9590203,,,0.137963349,7.221646397,,,3.40715289,1.474110975,0.800701246,4.834338988,0.080183329
251,649.5,83.33333333,6.68416,7.50786,,,,,,,0.000000067,2525.98877,842.3460423,0.000155368,233.77108,196.9021413,,,,,,,0.000000772,3612.9584,1208.084684,0.000105428,165.06177,84.26950752,0.000001533,3197.46878,996.4299856,0.000012949,354.06267,174.8793068,0.000000206,751.61984,472.7771257,,,0.142559695,7.151593115,,,3.369594495,1.466469118,0.801779216,4.88422043,0.073201826
252,649.9,83.66666667,6.76376,7.58072,,,,,,,0.000000065,2525.98877,841.1448964,0.000159898,233.77108,196.9224162,,,,,,,0.000000768,3612.9584,1208.147579,0.000103781,164.60773,84.28480447,0.000001573,3197.46878,996.488574,0.000013043,354.45246,174.9248436,0.000000229,751.61984,471.8866501,,,0.138106967,7.360866999,,,3.352309972,1.439850364,0.808699144,5.011957258,0.081221575
253,650.5,84,6.87255,7.73289,,,,,,,0.000000062,2525.98877,839.6522252,0.000155124,233.77108,196.8156612,,,,,,,0.000000754,3612.9584,1207.548312,0.000101467,162.24564,84.23380478,0.00000159,3197.46878,995.9828271,0.000013282,357.27028,174.8343425,0.000000252,751.61984,470.5620014,,,0.13149903,7.137225716,,,3.289567649,1.386705611,0.829635087,5.063552152,0.089128302
254,650,84.33333333,6.93254,7.77544,,,,,,,0.000000061,2525.98877,838.9011952,0.000155701,233.77108,196.788079,,,,,,,0.000000746,3612.9584,1207.526398,0.000099109,159.37364,84.21650845,0.000001615,3197.46878,995.9345081,0.000013074,364.57629,174.8185444,0.000000271,751.61984,470.9548153,,,0.129262355,7.16276943,,,3.254606013,1.330230245,0.83326742,5.142918237,0.095928304
255,650.4,84.66666667,6.99793,7.85387,,,,,,,0.000000061,2525.98877,838.9561528,0.00015236,233.77108,196.7950046,,,,,,,0.000000729,3612.9584,1207.58139,0.000097289,157.96755,84.22663098,0.000001622,3197.46878,995.9485854,0.000013238,362.27883,174.8004052,0.000000289,751.61984,471.9412897,,,0.129270823,7.00931887,,,3.180584228,1.294437397,0.838316025,5.165282532,0.102514206
256,650.1,85,7.0427,7.85657,,,,,,,0.00000006,2525.98877,838.3669805,0.000152674,233.77108,196.7945297,,,,,,,0.00000073,3612.9584,1207.619268,0.000096226,158.36356,84.23946711,0.000001663,3197.46878,995.951988,0.000013571,361.13842,174.8283962,0.000000322,751.61984,471.9411612,,,0.127062335,7.023747483,,,3.185047071,1.283699287,0.85683563,5.29586572,0.114219949
257,650.6,85.33333333,7.13601,8.00428,,,,,,,0.00000006,2525.98877,837.4434187,0.000156265,233.77108,196.7732902,,,,,,,0.000000722,3612.9584,1207.488078,0.000093828,156.38573,84.22378262,0.000001688,3197.46878,995.8456672,0.000013558,363.18254,174.8204888,0.000000346,751.61984,471.5952274,,,0.12692236,7.188175086,,,3.149800227,1.235845906,0.860821135,5.374905007,0.122643274
258,649.8,85.66666667,7.19566,8.0751,,,,,,,0.000000059,2525.98877,837.213314,0.000156239,233.77108,196.7475028,,,,,,,0.00000071,3612.9584,1207.404792,0.000092536,154.66908,84.21742084,0.000001701,3197.46878,995.7722229,0.000013789,364.10016,174.7968871,0.000000364,751.61984,471.9699534,,,0.124772694,7.186037228,,,3.097235331,1.205358298,0.87758125,5.415899962,0.129126081
259,649.1,86,7.25318,8.11626,,,,,,,0.000000058,2525.98877,837.147971,0.000156801,233.77108,196.7605027,,,,,,,0.000000698,3612.9584,1207.35149,0.000089494,153.94124,84.2215356,0.000001712,3197.46878,995.7212066,0.000013773,363.26935,174.8235452,0.000000381,751.61984,471.9822871,,,0.12264833,7.212362303,,,3.044753273,1.160304711,0.874696175,5.450644152,0.135160227
260,649.8,86.33333333,7.31493,8.15906,,,,,,,0.000000058,2525.98877,837.268698,0.000155535,233.77108,196.7535538,,,,,,,0.000000699,3612.9584,1207.356659,0.000095176,147.5782,84.22161956,0.000001753,3197.46878,995.6767225,0.000011991,393.814,174.810776,0.000000408,751.61984,472.2746385,,,0.122666017,7.153877551,,,3.049128438,1.182968679,0.825495585,5.580930097,0.144828163
261,649.5,86.66666667,7.38899,8.29056,,,,,,,0.000000057,2525.98877,837.5890555,0.000156645,233.77108,196.7970361,,,,,,,0.000000685,3612.9584,1207.403679,0.00008645,153.07297,84.23252518,0.000001763,3197.46878,995.7105543,0.000013966,361.59784,174.8860984,0.000000422,751.61984,472.3270773,,,0.120597211,7.206524602,,,2.988174996,1.114662336,0.883187989,5.612957264,0.14981439
262,650.3,87,7.46335,8.33789,,,,,,,0.000000056,2525.98877,836.8693982,0.000155891,233.77108,196.7314129,,,,,,,0.000000669,3612.9584,1207.054662,0.000084699,149.51025,84.20106396,0.000001768,3197.46878,995.426803,0.000014168,362.70106,174.8078612,0.00000045,751.61984,472.0494999,,,0.118379671,7.169444998,,,2.91753461,1.066269115,0.898293655,5.627271949,0.159660796
263,649.7,87.33333333,7.4644,8.29599,,,,,,,0.000000055,2525.98877,837.0179625,0.000155103,233.77108,196.7378086,,,,,,,0.000000668,3612.9584,1207.400004,0.000083636,149.60061,84.22009495,0.000001797,3197.46878,995.650605,0.000014261,360.3231,174.8365978,0.000000491,751.61984,472.2313529,,,0.116286389,7.133436685,,,2.914007038,1.053761543,0.898409699,5.72086042,0.174274781
264,649.7,87.66666667,7.57349,8.44405,,,,,,,0.000000056,2525.98877,834.6530932,0.000160254,233.77108,196.5159512,,,,,,,0.000000665,3612.9584,1206.889383,0.000081446,148.67683,84.08987833,0.000001823,3197.46878,995.1777721,0.000014542,366.09176,174.6164611,0.000000565,751.61984,471.9125838,,,0.118066163,7.36202808,,,2.899693355,1.018255529,0.929606767,5.800876889,0.200404856
265,650,88,7.6269,8.53433,,,,,,,0.000000055,2525.98877,833.986981,0.000159019,233.77108,196.5451443,,,,,,,0.000000654,3612.9584,1207.158186,0.000080603,147.67318,84.10279092,0.000001814,3197.46878,995.3629584,0.000014351,365.83315,174.6450517,0.000000605,751.61984,472.0144935,,,0.115865296,7.306377719,,,2.852363648,1.001067222,0.916899015,5.77331256,0.214639152
266,649.4,88.33333333,7.65732,8.51745,,,,,,,0.000000054,2525.98877,834.7405363,0.000159287,233.77108,196.5968363,,,,,,,0.000000653,3612.9584,1207.387817,0.000084736,143.45586,84.1412374,0.00000184,3197.46878,995.5323661,0.000012352,393.9651,174.6892476,0.000000638,751.61984,472.121426,,,0.113861442,7.320616239,,,2.848543998,1.022810428,0.850082759,5.857057935,0.22639802
267,649.2,88.66666667,7.72708,8.62692,,,,,,,0.000000054,2525.98877,833.9782475,0.000157989,233.77108,196.5129807,,,,,,,0.000000647,3612.9584,1206.950144,0.00007726,148.7544,84.08980977,0.000001859,3197.46878,995.2050842,0.000014501,365.61433,174.6087073,0.00000066,751.61984,471.9340072,,,0.113757463,7.257864846,,,2.821347449,0.966424418,0.9257358,5.91559303,0.234111876
268,650.1,89,7.76369,8.65959,,,,,,,0.000000054,2525.98877,834.0263228,0.00015856,233.77108,196.579812,,,,,,,0.000000646,3612.9584,1207.275551,0.000078247,148.6177,84.15207354,0.000001875,3197.46878,995.4569167,0.00001454,363.22193,174.6726204,0.000000676,751.61984,472.1112684,,,0.113764021,7.28657326,,,2.817746278,0.978595137,0.922489228,5.968017024,0.23987738
269,650.2,89.33333333,7.83977,8.75827,,,,,,,0.000000053,2525.98877,833.6326952,0.000155515,233.77108,196.4934247,,,,,,,0.000000646,3612.9584,1206.75311,0.000078415,144.37162,84.080832,0.000001913,3197.46878,995.0037264,0.000013366,386.5179,174.5786907,0.000000703,751.61984,471.8467308,,,0.111604582,7.143500674,,,2.816526915,0.95187074,0.901908127,6.086196781,0.249318503
270,649.7,89.66666667,7.85881,8.82761,,,,,,,0.000000053,2525.98877,833.8906534,0.000156732,233.77108,196.5547188,,,,,,,0.000000644,3612.9584,1207.1669,0.000079616,143.7614,84.13855989,0.000001924,3197.46878,995.2948781,0.000013579,379.71132,174.6496416,0.000000732,751.61984,472.0369457,,,0.111639117,7.201648717,,,2.808769803,0.963025356,0.900511019,6.122984352,0.259707988
271,650,90,7.89213,8.86472,,,,,,,0.000000052,2525.98877,833.4007923,0.000158426,233.77108,196.4255731,,,,,,,0.000000636,3612.9584,1206.779442,0.000073349,147.09532,84.0668479,0.000001932,3197.46878,994.9239556,0.000014874,365.19179,174.5467481,0.000000761,751.61984,471.8073073,,,0.109468374,7.274703032,,,2.772987935,0.90702199,0.948113968,6.146152369,0.269865617
272,649.4,90.33333333,7.93218,8.89831,,,,,,,0.000000052,2525.98877,832.9184684,0.000163365,233.77108,196.6059477,,,,,,,0.000000635,3612.9584,1207.893172,0.000071981,147.08468,84.14731195,0.000001929,3197.46878,995.7946604,0.000014835,361.16767,174.6913249,0.000000801,751.61984,472.3445495,,,0.10940502,7.508383599,,,2.771183042,0.890893034,0.93598256,6.14197909,0.284373851
273,650.1,90.66666667,8.03898,9.01294,,,,,,,0.000000052,2525.98877,832.0976999,0.000159053,233.77108,196.4244376,,,,,,,0.000000624,3612.9584,1206.826413,0.000077566,138.66115,84.05491351,0.000001941,3197.46878,994.9456792,0.000012519,397.74275,174.5496333,0.00000082,751.61984,471.8264858,,,0.109297211,7.303451787,,,2.720773303,0.90404344,0.869142231,6.174918337,0.290800001
274,650.3,91,8.00283,8.94666,,,,,,,0.000000039,2525.98877,850.8890631,0.000160306,233.77108,196.4409468,,,,,,,0.00000063,3612.9584,1207.149255,0.000068947,145.98084,84.09771752,0.00000197,3197.46878,995.1448932,0.000014884,365.73091,174.5607925,0.000000763,751.61984,472.7328116,,,0.083824112,7.361606162,,,2.747669425,0.846438563,0.950228458,6.268431114,0.27110562
275,649.7,91.33333333,8.09858,9.10178,,,,,,,0.00000004,2525.98877,854.2875057,0.000163035,233.77108,196.4932163,,,,,,,0.000000627,3612.9584,1207.596199,0.000067295,144.37899,84.10904827,0.00000197,3197.46878,995.4321643,0.000015251,359.66011,174.6155696,0.00000077,751.61984,472.8011241,,,0.086316826,7.488920021,,,2.735597758,0.817202178,0.95779719,6.270240638,0.273632363
276,649.9,91.66666667,8.11274,9.11492,,,,,,,0.000000034,2525.98877,850.2928534,0.00016433,233.77108,196.4187898,,,,,,,0.000000622,3612.9584,1207.232427,0.000077478,136.0496,84.0705904,0.000001985,3197.46878,995.1431355,0.000013111,389.88409,174.5334532,0.000000832,751.61984,472.2477337,,,0,7.54554597,,,2.712965296,0.886175559,0.892174923,6.316149128,0.295319037
277,649.4,92,8.14146,9.14851,,,,,,,0.00000004,2525.98877,857.0237944,0.000165168,233.77108,196.3953173,,,,,,,0.000000618,3612.9584,1207.213161,0.000077126,133.05627,84.06263942,0.000001981,3197.46878,995.0628756,0.00001306,392.06798,174.4940362,0.000000791,751.61984,472.3257634,,,,7.583118137,,,2.695475555,0.862659034,0.893480627,6.30291299,0.280812447
278,650.2,92.33333333,8.14215,9.13211,,,,,,,0.000000041,2525.98877,857.3138534,0.000162089,233.77108,196.3224753,,,,,,,0.000000606,3612.9584,1206.881509,0.000069595,138.12104,84.03061477,0.000001981,3197.46878,994.8218635,0.000012935,392.56075,174.4419313,0.000000792,751.61984,472.1305599,,,,7.438996378,,,2.642410088,0.807747123,0.885776581,6.301386375,0.281051255
