Repository: GENESIS-EFRC/y2mn2o7-selectivity

##### AnalysisData
- Contains .csv files for all data represented in Experimental Figures from Main
 Article and SI.

##### ControlPXRD
- Contains all raw PXRD data, Rietveld Refinements, background, and difference
 patterns for all control experiments performed.

##### INP
- Contains all Bruker TOPAS Input files used in the sequential Rietveld refinements
 for all experiments performed at 17-BM-B at Argonne National Lab in October of 2018.

##### Metadata
- Contains all .metadata for experiments performed at 17-BM-B at Argonne National Lab
 in October of 2018.

File: exp_data/AnalysisData/SequentialRefinement_Figure1.csv (part 3 of 3)
Scan Number,Temperature,Time,Rwp,Goof,Scale_YCl3,Mass_YCl3,Volume_YCl3,Scale_Na2CO3,Mass_Na2CO3,Volume_Na2CO3,Scale_Mn2O3,Mass_Mn2O3,Volume_Mn2O3,Scale_NaCl,Mass_NaCl,Volume_NaCl,Scale_YOCl,Mass_YOCl,Volume_YOCl,Scale_Y3O4Cl,Mass_Y3O4Cl,Volume_Y3O4Cl,Scale_Y2O3,Mass_Y2O3,Volume_Y2O3,Scale_NaxMnO2,Mass_NaxMnO2,Volume_NaxMnO2,Scale_Y2Mn2O7,Mass_Y2Mn2O7,Volume_Y2Mn2O7,Scale_Na3MnO4,Mass_Na3MnO4,Volume_Na3MnO4,,,,YCl$_3$,Na$_2$CO$_3$,Mn$_2$O$_3$,NaCl,YOCl,Y$_3$O$_4$Cl,Y$_2$O$_3$,P3-Na$_x$MnO$_2$,P2-Na$_x$MnO$_2$,Y$_2$Mn$_2$O$_7$,Na$_3$MnO$_4$
279,649.6,92.66666667,8.15485,9.1081,,,,,,,0.000000034,2525.98877,852.5056236,0.000165867,233.77108,196.6079128,,,,,,,0.000000606,3612.9584,1208.535302,0.000074877,133.00354,84.1404279,0.000001972,3197.46878,996.2214154,0.000012688,382.45975,174.753979,0.000000881,751.61984,472.9699373,,,,7.623453677,,,2.64603099,0.837946618,0.848019775,6.281582915,0.313189852
280,650.3,93,8.26636,9.21812,,,,,,,0.000000035,2525.98877,857.9951047,0.000164459,233.77108,196.403634,,,,,,,0.000000594,3612.9584,1207.501988,0.000073487,129.4677,84.05449487,0.000001959,3197.46878,995.2330918,0.000012264,397.88789,174.5179071,0.000000857,751.61984,472.2742088,,,,7.55088659,,,2.591416745,0.799710676,0.851594522,6.233982183,0.30420986
281,649.6,93.33333333,8.21269,9.1053,,,,,,,0.00000004,2525.98877,858.3147213,0.000166752,233.77108,196.3720352,,,,,,,0.000000594,3612.9584,1207.359176,0.000070398,130.77266,84.02896689,0.000001985,3197.46878,995.1478018,0.000012814,391.3868,174.4827199,0.000000844,751.61984,472.2474303,,,,7.654934446,,,2.591110255,0.773581905,0.875071051,6.316178745,0.299578254
282,649.9,93.66666667,8.24783,9.16941,,,,,,,0.000000042,2525.98877,858.6345216,0.000165493,233.77108,196.3455914,,,,,,,0.000000589,3612.9584,1207.128446,0.000070448,132.23209,84.03395038,0.000001993,3197.46878,994.9815403,0.000012795,390.54397,174.461314,0.000000848,751.61984,472.1615596,,,,7.59611562,,,2.568808561,0.782817112,0.871784947,6.340574867,0.300943324
283,649.6,94,8.27938,9.19149,,,,,,,0.000000042,2525.98877,858.9302594,0.000169797,233.77108,196.3624817,,,,,,,0.000000595,3612.9584,1207.255767,0.000070534,134.03392,84.04720346,0.000002029,3197.46878,995.1036547,0.000012934,390.92091,174.4830557,0.000000863,751.61984,472.1871321,,,,7.794339316,,,2.595250093,0.794577934,0.882216175,6.455898311,0.306283202
284,648.9,94.33333333,8.35502,9.34164,,,,,,,0.000000034,2525.98877,855.4063869,0.000171255,233.77108,196.492121,,,,,,,0.000000586,3612.9584,1208.227301,0.000067302,131.41241,84.06038157,0.000001999,3197.46878,995.9037301,0.000013047,380.6243,174.6241513,0.000000942,751.61984,472.6104608,,,,7.866457199,,,2.558051136,0.743456747,0.867184451,6.365557799,0.334620442
285,649,94.66666667,8.36165,9.28498,,,,,,,0.000000045,2525.98877,859.0654987,0.000170309,233.77108,196.2974486,,,,,,,0.000000586,3612.9584,1207.154947,0.000068715,126.40743,83.98367477,0.000002022,3197.46878,994.959778,0.0000127,394.99205,174.4419412,0.000000895,751.61984,472.1668189,,,,7.815252913,,,2.555780755,0.729489468,0.875070386,6.432695417,0.317626504
286,650,95,8.32057,9.27078,,,,,,,0.000000047,2525.98877,859.5451816,0.000170916,233.77108,196.275461,,,,,,,0.000000591,3612.9584,1207.006687,0.00006682,130.09326,83.98659869,0.000002066,3197.46878,994.8625227,0.000013063,391.73419,174.4232634,0.000000921,751.61984,472.0952266,,,,7.842228813,,,2.577271184,0.730081362,0.892562861,6.572032476,0.326804084
287,650.4,95.33333333,8.38415,9.41085,,,,,,,0.000000044,2525.98877,859.7779267,0.000169956,233.77108,196.3206983,,,,,,,0.000000588,3612.9584,1207.241915,0.00006953,128.23847,84.02478961,0.000002066,3197.46878,995.0469732,0.000012314,399.70155,174.4387581,0.000000938,751.61984,472.1714159,,,,7.799977941,,,2.564688312,0.749200383,0.858574464,6.57325095,0.332890013
288,649.7,95.66666667,8.41789,9.43129,,,,,,,0.000000044,2525.98877,859.6760392,0.000169152,233.77108,196.3359081,,,,,,,0.000000583,3612.9584,1207.305955,0.000070719,126.13797,84.03636244,0.000002057,3197.46878,995.0950303,0.000012221,398.38537,174.4770005,0.000000945,751.61984,472.2031908,,,,7.763680522,,,2.54301463,0.749633858,0.849470521,6.544932347,0.335396836
289,650.3,96,8.4486,9.43228,,,,,,,0.000000045,2525.98877,859.9609633,0.00017027,233.77108,196.318634,,,,,,,0.000000586,3612.9584,1207.241077,0.000067612,130.1189,84.0254618,0.000002086,3197.46878,995.0428144,0.000012685,392.97228,174.4606964,0.00000097,751.61984,472.1715044,,,,7.814306525,,,2.555963109,0.739222324,0.86966099,6.636855844,0.344246666
290,649.6,96.33333333,8.49626,9.53218,,,,,,,0.000000044,2525.98877,859.5128921,0.000169807,233.77108,196.3349794,,,,,,,0.000000584,3612.9584,1207.394468,0.000059943,132.00908,84.01785661,0.000002077,3197.46878,995.1175561,0.00001249,393.3442,174.4904299,0.000000996,751.61984,472.2126995,,,,7.793706624,,,2.547563336,0.664835003,0.857248634,6.60871765,0.353504736
291,649.9,96.66666667,8.47617,9.48807,,,,,,,0.000000044,2525.98877,859.7116258,0.000164386,233.77108,196.2655439,,,,,,,0.000000579,3612.9584,1206.943892,0.000066522,126.71894,83.99024446,0.000002093,3197.46878,994.7585145,0.000012486,398.01411,174.4230154,0.000001002,751.61984,471.9671372,,,,7.542228286,,,2.524809443,0.70800394,0.866813346,6.657224552,0.355449344
292,648.7,97,8.46483,9.48373,,,,,,,0.000000045,2525.98877,858.85731,0.000167372,233.77108,196.2615013,,,,,,,0.000000575,3612.9584,1207.036302,0.000062328,126.24221,83.96003709,0.000002084,3197.46878,994.8106981,0.000012424,399.15163,174.4330585,0.000001008,751.61984,472.0378894,,,,7.679071397,,,2.507558868,0.66063321,0.865023977,6.628945895,0.357631387
293,649.7,97.33333333,8.4621,9.46147,,,,,,,0.000000044,2525.98877,859.9609487,0.000168448,233.77108,196.3665559,,,,,,,0.000000575,3612.9584,1207.345767,0.000066488,127.76803,84.05198462,0.0000021,3197.46878,995.1229492,0.000012273,396.55872,174.5008393,0.000001014,751.61984,472.1484384,,,,7.732575431,,,2.508201767,0.714025037,0.849289507,6.681936581,0.3598444
294,648.5,97.66666667,8.55222,9.57021,,,,,,,0.000000045,2525.98877,859.6611905,0.000166929,233.77108,196.2929579,,,,,,,0.000000568,3612.9584,1206.974193,0.000065962,122.97462,83.99691258,0.000002087,3197.46878,994.7569017,0.000012249,399.6563,174.4415037,0.000001011,751.61984,472.024793,,,,7.65997398,,,2.476904609,0.681353714,0.853959196,6.638129534,0.358685815
295,649.4,98,8.51749,9.49219,,,,,,,0.000000043,2525.98877,859.9849036,0.000165854,233.77108,196.3927274,,,,,,,0.000000563,3612.9584,1207.367699,0.000064982,125.8606,84.06695873,0.000002085,3197.46878,995.1067807,0.000012053,397.29622,174.5287138,0.000001024,751.61984,472.1718488,,,,7.61451304,,,2.455901299,0.687556208,0.835750178,6.634100671,0.363411179
296,649.9,98.33333333,8.54718,9.51092,,,,,,,0.000000046,2525.98877,859.4978558,0.000169407,233.77108,196.3355967,,,,,,,0.000000565,3612.9584,1207.184267,0.000063012,120.33866,83.99928975,0.000002103,3197.46878,994.8907755,0.000012304,399.13749,174.4823891,0.000001037,751.61984,472.1075189,,,,7.775372094,,,2.464251193,0.636948104,0.856880863,6.689921005,0.367974657
297,650.2,98.66666667,8.51379,9.51383,,,,,,,0.000000044,2525.98877,860.4179359,0.000168815,233.77108,196.5185861,,,,,,,0.000000566,3612.9584,1208.156315,0.000063,123.74815,84.1167385,0.000002098,3197.46878,995.7475004,0.000012024,395.42056,174.6487075,0.000001042,751.61984,472.5049979,,,,7.75542223,,,2.470600474,0.655785319,0.830373709,6.679762502,0.370060184
298,649.9,99,8.60576,9.60158,,,,,,,0.000000049,2525.98877,859.719094,0.000165374,233.77108,196.3118777,,,,,,,0.000000556,3612.9584,1207.095894,0.000060161,120.36752,83.99286934,0.000002094,3197.46878,994.8094736,0.000012199,400.99025,174.4594882,0.000001024,751.61984,472.0824181,,,,7.589350168,,,2.42482011,0.608228515,0.8534,6.660746458,0.363342348
299,649.3,99.33333333,8.52476,9.47492,,,,,,,0.000000051,2525.98877,860.0406691,0.000164296,233.77108,196.3656032,,,,,,,0.000000559,3612.9584,1207.315718,0.000065792,119.31071,84.05782276,0.000002116,3197.46878,995.0014563,0.000012145,398.31539,174.5109225,0.000001038,751.61984,472.1724691,,,,7.54194202,,,2.438347639,0.65982787,0.84420364,6.732024572,0.368380175
300,650,99.66666667,8.59462,9.58214,,,,,,,0.000000049,2525.98877,859.8842629,0.000162911,233.77108,196.3548806,,,,,,,0.000000555,3612.9584,1207.243936,0.000061265,117.41378,84.01384786,0.000002115,3197.46878,994.9038956,0.00001218,398.62258,174.498015,0.000001059,751.61984,472.165192,,,,7.477955792,,,2.420755776,0.604341452,0.84722678,6.728183317,0.375827161
301,650.6,100,8.56966,9.54058,,,,,,,0.000000048,2525.98877,859.9947765,0.000164982,233.77108,196.3925358,,,,,,,0.000000552,3612.9584,1207.485664,0.000057675,119.58894,84.02838351,0.000002115,3197.46878,995.0966569,0.000012064,396.09172,174.5412277,0.000001074,751.61984,472.262018,,,,7.574471312,,,2.4081527,0.579568307,0.834036618,6.729486894,0.381228654
302,650.3,100.3333333,8.6063,9.57668,,,,,,,0.00000005,2525.98877,860.7033485,0.000163711,233.77108,196.3492034,,,,,,,0.000000554,3612.9584,1207.134753,0.000059902,121.57657,84.05399706,0.00000214,3197.46878,994.8493683,0.000012106,397.93328,174.4902092,0.000001074,751.61984,472.1106619,,,,7.514460192,,,2.416175516,0.612138338,0.840585694,6.807339564,0.381106473
303,650.9,100.6666667,8.65898,9.65709,,,,,,,0.00000005,2525.98877,859.8839808,0.000165842,233.77108,196.3500802,,,,,,,0.000000552,3612.9584,1207.209422,0.000065079,111.71622,84.00600472,0.000002135,3197.46878,994.8764976,0.000012068,400.07602,174.5042854,0.000001101,751.61984,472.1582755,,,,7.612308716,,,2.407601777,0.610755567,0.842527178,6.791619765,0.390726764
304,650.6,101,8.63908,9.62042,,,,,,,0.000000049,2525.98877,860.1915314,0.000167643,233.77108,196.3706806,,,,,,,0.000000552,3612.9584,1207.384917,0.000065742,113.86616,84.05548008,0.000002142,3197.46878,995.0161389,0.000012018,401.00209,174.5143013,0.000001113,751.61984,472.205436,,,,7.695783697,,,2.407951776,0.629221596,0.841026845,6.814843771,0.395024818
305,650.4,101.3333333,8.68451,9.68041,,,,,,,0.000000048,2525.98877,859.9989968,0.000167972,233.77108,196.3594381,,,,,,,0.00000055,3612.9584,1207.374416,0.000063017,110.18402,84.0189422,0.000002148,3197.46878,994.9817942,0.000012045,398.56083,174.5257634,0.000001125,751.61984,472.2003062,,,,7.71044524,,,2.399206446,0.583382701,0.837839759,6.833697084,0.399279508
306,649.6,101.6666667,8.68586,9.69216,,,,,,,0.000000049,2525.98877,859.8206186,0.000167361,233.77108,196.3246531,,,,,,,0.000000552,3612.9584,1207.14754,0.00005114,121.25677,84.00632685,0.000002172,3197.46878,994.7941972,0.000012269,401.28407,174.4921022,0.000001151,751.61984,472.1444281,,,,7.681037477,,,2.407478361,0.520929216,0.859086434,6.908748399,0.408458961
307,650.1,102,8.71887,9.77102,,,,,,,0.00000005,2525.98877,859.8709742,0.000166892,233.77108,196.327776,,,,,,,0.00000055,3612.9584,1207.294258,0.000050858,120.66167,84.01154895,0.000002172,3197.46878,994.8983563,0.000012189,401.08132,174.4897202,0.000001168,751.61984,472.1795344,,,,7.659634548,,,2.399047162,0.515546213,0.853041891,6.909471774,0.414522623
308,649.8,102.3333333,8.74064,9.78353,,,,,,,0.000000048,2525.98877,861.1300252,0.000160859,233.77108,196.4234345,,,,,,,0.000000537,3612.9584,1207.633222,0.000042367,138.82261,84.11558334,0.000002136,3197.46878,995.234359,0.000011665,397.42193,174.5848989,0.000001142,751.61984,472.2951787,,,,7.386342609,,,2.343000054,0.494725595,0.809362814,6.797244971,0.405394499
309,650.5,102.6666667,8.78956,9.726,,,,,,,0.000000051,2525.98877,860.7077903,0.0001597,233.77108,196.345719,,,,,,,0.000000536,3612.9584,1207.14727,0.000052381,119.56303,84.03967761,0.000002163,3197.46878,994.7986404,0.000011881,401.81425,174.4932377,0.000001176,751.61984,472.1367207,,,,7.330222139,,,2.337695858,0.526326304,0.833022883,6.880151718,0.417323976
310,649.6,103,8.76343,9.7343,,,,,,,0.000000052,2525.98877,860.8357716,0.000160322,233.77108,196.3653993,,,,,,,0.000000534,3612.9584,1207.14321,0.000064889,107.36927,84.05454957,0.000002167,3197.46878,994.8101394,0.000011837,402.54168,174.5269051,0.000001175,751.61984,472.1559183,,,,7.359509499,,,2.32896528,0.585615155,0.831600783,6.892954744,0.416986063
311,650.7,103.3333333,8.77791,9.74177,,,,,,,0.000000053,2525.98877,861.4778844,0.000164588,233.77108,196.4452628,,,,,,,0.000000546,3612.9584,1207.653588,0.000042523,133.48929,84.18811624,0.000002222,3197.46878,995.2974551,0.000011974,394.8624,174.6069012,0.000001202,751.61984,472.3760677,,,,7.558411138,,,2.382308387,0.477882483,0.825555812,7.071365103,0.426766764
312,649.9,103.6666667,8.88435,9.97018,,,,,,,0.000000054,2525.98877,861.4574477,0.000166947,233.77108,196.5495117,,,,,,,0.000000539,3612.9584,1208.253856,0.00005596,113.4818,84.35179014,0.000002187,3197.46878,995.7584688,0.000011657,394.72601,174.715863,0.000001208,751.61984,472.8819237,,,,7.670812578,,,2.352934926,0.535671111,0.803923787,6.96320377,0.429356343
313,650,104,8.94008,9.96172,,,,,,,0.000000051,2525.98877,861.4927349,0.000167129,233.77108,196.4928732,,,,,,,0.000000536,3612.9584,1207.907699,0.000050824,119.20704,84.13456685,0.000002193,3197.46878,995.3979112,0.000011738,395.07882,174.6787312,0.000001231,751.61984,472.4804335,,,,7.676962179,,,2.339168464,0.509735886,0.810061295,6.979778962,0.437159697
314,650.2,104.3333333,8.87904,9.90773,,,,,,,0.000000052,2525.98877,860.7264999,0.000164288,233.77108,196.3724,,,,,,,0.000000537,3612.9584,1207.274274,0.000043767,122.5089,84.01297916,0.000002216,3197.46878,994.8492363,0.000012013,400.5626,174.553766,0.000001243,751.61984,472.2325637,,,,7.541835818,,,2.342303638,0.450464742,0.83994548,7.049094612,0.441189629
315,649.8,104.6666667,8.82693,9.88493,,,,,,,0.000000052,2525.98877,861.365842,0.000161416,233.77108,196.4002885,,,,,,,0.000000532,3612.9584,1207.349288,0.000055531,111.44899,84.07527769,0.000002204,3197.46878,994.9055656,0.000011831,402.42838,174.5697549,0.000001241,751.61984,472.276205,,,,7.411045602,,,2.320638664,0.520331289,0.831149326,7.011319585,0.440520458
316,650.3,105,8.83875,9.85513,,,,,,,0.000000054,2525.98877,861.2230353,0.000163139,233.77108,196.3871245,,,,,,,0.000000531,3612.9584,1207.290806,0.000048565,116.99454,84.06980877,0.000002205,3197.46878,994.8318526,0.000011804,403.01201,174.550951,0.000001244,751.61984,472.3096529,,,,7.489651158,,,2.316164364,0.477671188,0.830365714,7.013981057,0.441616648
317,650,105.3333333,8.83449,9.84696,,,,,,,0.000000054,2525.98877,861.3627519,0.000165502,233.77108,196.3742327,,,,,,,0.000000533,3612.9584,1207.201318,0.000040492,129.09619,84.05598455,0.000002231,3197.46878,994.7741086,0.000011997,402.11768,174.5378892,0.00000127,751.61984,472.2386648,,,,7.597636838,,,2.324715819,0.439391137,0.842006699,7.096273676,0.450778816
318,650.2,105.6666667,8.86637,9.9241,,,,,,,0.000000053,2525.98877,861.1226411,0.00016881,233.77108,196.3774239,,,,,,,0.000000528,3612.9584,1207.273636,0.000054648,104.74261,84.01288923,0.000002214,3197.46878,994.8131044,0.000011745,402.2451,174.5466376,0.000001261,751.61984,472.296389,,,,7.749621861,,,2.303045937,0.480887606,0.824622671,7.042476829,0.447639031
319,648.8,106,8.83746,9.85086,,,,,,,0.000000056,2525.98877,861.3790746,0.000172381,233.77108,196.3789868,,,,,,,0.000000529,3612.9584,1207.205454,0.000058934,105.06803,84.07677458,0.000002236,3197.46878,994.7809835,0.000011693,406.56971,174.5398411,0.000001255,751.61984,472.4195293,,,,7.91362003,,,2.307277452,0.520610054,0.829765829,7.112226624,0.445625263
320,650.3,106.3333333,8.88996,9.93748,,,,,,,0.000000055,2525.98877,860.9782689,0.000173254,233.77108,196.3331109,,,,,,,0.000000532,3612.9584,1207.064565,0.000058571,99.94576,83.98545587,0.000002262,3197.46878,994.6494147,0.000011897,405.51433,174.4975508,0.000001282,751.61984,472.2653156,,,,7.951839421,,,2.320091399,0.491644401,0.841846679,7.193975339,0.455063824
321,649.8,106.6666667,8.8719,9.97072,,,,,,,0.000000055,2525.98877,861.5143478,0.000168977,233.77108,196.4599531,,,,,,,0.000000526,3612.9584,1207.757633,0.000042795,121.32539,84.26413959,0.000002246,3197.46878,995.2595349,0.000011511,401.07874,174.6225809,0.000001276,751.61984,472.818744,,,,7.76054845,,,2.295242074,0.43750953,0.806200566,7.147471159,0.453464815
322,649.8,107,8.96762,10.01878,,,,,,,0.000000057,2525.98877,860.7742192,0.000169347,233.77108,196.3482108,,,,,,,0.000000527,3612.9584,1206.968315,0.000045148,111.24158,84.0175144,0.000002268,3197.46878,994.563229,0.000011932,408.21261,174.5025502,0.000001279,751.61984,472.2950497,,,,7.773117613,,,2.298102766,0.421964091,0.849965776,7.212432495,0.454027516
323,650.4,107.3333333,8.8473,9.93332,,,,,,,0.000000058,2525.98877,860.6967852,0.000167144,233.77108,196.3908337,,,,,,,0.000000515,3612.9584,1207.298906,0.000048282,105.86182,84.02385593,0.000002214,3197.46878,994.8003933,0.000011446,405.48956,174.5539454,0.000001257,751.61984,472.7320538,,,,7.673664159,,,2.246389173,0.429464446,0.810145619,7.042386845,0.446630692
324,650.4,107.6666667,8.86536,9.8279,,,,,,,0.000000059,2525.98877,861.3569962,0.000167772,233.77108,196.4321076,,,,,,,0.000000524,3612.9584,1207.509357,0.000044107,114.01958,84.10309738,0.000002272,3197.46878,994.9782517,0.000011766,401.02558,174.6014578,0.000001283,751.61984,472.8173272,,,,7.704114724,,,2.286044883,0.422959659,0.823851212,7.228167829,0.455951108
325,650.2,108,8.92928,10.01243,,,,,,,0.000000059,2525.98877,860.8196375,0.000165941,233.77108,196.3775617,,,,,,,0.000000518,3612.9584,1207.218804,0.000052747,100.86125,84.04472398,0.000002252,3197.46878,994.7259656,0.000011627,408.23213,174.5380964,0.000001296,751.61984,472.7131371,,,,7.61791898,,,2.259325024,0.447128719,0.828447689,7.162722955,0.460469542
326,650,108.3333333,8.88371,9.91278,,,,,,,0.000000057,2525.98877,861.3220713,0.000168776,233.77108,196.453995,,,,,,,0.000000518,3612.9584,1207.761353,0.000046121,108.54014,84.07343232,0.000002249,3197.46878,995.110467,0.000011442,399.12274,174.6279966,0.000001333,751.61984,472.8950037,,,,7.751082116,,,2.26034041,0.420869904,0.797484567,7.15594613,0.473797877
327,649.3,108.6666667,8.93964,9.96748,,,,,,,0.000000054,2525.98877,862.1242123,0.00017807,233.77108,196.6685075,,,,,,,0.00000052,3612.9584,1208.909009,0.000040295,114.36856,84.14273366,0.000002237,3197.46878,996.02453,0.000011189,387.73899,174.8480778,0.000001373,751.61984,473.3956769,,,,8.186841151,,,2.271223738,0.3877702,0.758562922,7.124302167,0.488532049
328,649.9,109,9.04631,10.09098,,,,,,,0.000000059,2525.98877,861.0397077,0.000170064,233.77108,196.392092,,,,,,,0.000000517,3612.9584,1207.306255,0.00005112,99.02311,84.03367611,0.000002279,3197.46878,994.7771561,0.000011611,406.68702,174.5512776,0.000001348,751.61984,472.7531726,,,,7.807772837,,,2.25512674,0.425383627,0.824238637,7.248972322,0.478985735
329,649.2,109.3333333,8.93509,9.99578,,,,,,,0.000000057,2525.98877,861.2113015,0.000172131,233.77108,196.4107992,,,,,,,0.000000516,3612.9584,1207.435526,0.000045156,107.12737,84.04185171,0.00000228,3197.46878,994.847968,0.000011528,405.28907,174.5680493,0.000001362,751.61984,472.7802537,,,,7.903423205,,,2.251005792,0.406547711,0.815612021,7.252669326,0.483988087
330,649.1,109.6666667,8.97114,10.03556,,,,,,,,,,0.000171245,233.77108,196.4109297,,,,,,,0.000000513,3612.9584,1207.265049,0.000046971,107.16064,84.0186881,0.00000229,3197.46878,994.696899,0.000011494,405.18635,174.5860058,0.000001622,751.61984,472.0167008,,,,7.862747595,,,2.237602579,0.422903229,0.813084025,7.283373121,0.575448484
331,650,110,8.98019,10.06905,,,,,,,,,,0.000168978,233.77108,196.449838,,,,,,,0.000000511,3612.9584,1207.367452,0.000056144,105.75368,84.10685,0.000002289,3197.46878,994.8049889,0.00001131,404.48507,174.6269335,0.000001594,751.61984,472.0511436,,,,7.76019481,,,2.229068042,0.499378922,0.798870398,7.28098372,0.56555599
332,649.8,110.3333333,9.04063,10.11165,,,,,,,,,,0.00016989,233.77108,196.4630553,,,,,,,0.000000507,3612.9584,1207.505043,0.000049027,110.23734,84.10117221,0.000002279,3197.46878,994.8817906,0.000011232,402.69443,174.6331776,0.000001584,751.61984,472.0890897,,,,7.802602694,,,2.211871403,0.454533706,0.78987701,7.249734798,0.562053137
333,649.6,110.6666667,9.03906,10.09089,,,,,,,,,,0.000170689,233.77108,196.4349479,,,,,,,0.000000504,3612.9584,1207.450471,0.000054108,96.93562,84.02472119,0.000002274,3197.46878,994.8175098,0.000011281,404.10423,174.6176789,0.000001589,751.61984,472.0635295,,,,7.838177123,,,2.198684034,0.440709035,0.796029581,7.233361891,0.563796768
334,649.4,111,9.01988,10.05688,,,,,,,,,,0.000169542,233.77108,196.3965307,,,,,,,0.000000501,3612.9584,1207.267609,0.000033689,121.72992,84.00445345,0.000002271,3197.46878,994.6598835,0.000011248,406.39305,174.5817171,0.000001597,751.61984,471.9919527,,,,7.783983329,,,2.185265632,0.344498842,0.798032063,7.222674602,0.56654935
335,650,111.3333333,9.01409,10.03694,,,,,,,,,,0.000171443,233.77108,196.4409695,,,,,,,0.000000508,3612.9584,1207.556847,0.000053699,103.24475,84.09711462,0.000002305,3197.46878,994.8880581,0.000011236,404.23315,174.6253503,0.000001631,751.61984,472.1055389,,,,7.873042752,,,2.216329148,0.466246163,0.793141997,7.33248968,0.578750384
336,650.4,111.6666667,9.07963,10.17575,,,,,,,,,,0.000171576,233.77108,196.45566,,,,,,,0.000000502,3612.9584,1207.632025,0.00005512,95.33878,84.04979923,0.000002282,3197.46878,994.9210363,0.00001118,404.66118,174.645407,0.000001631,751.61984,472.1265252,,,,7.879739637,,,2.190288382,0.441687877,0.79011538,7.259564469,0.578776111
337,650.1,112,9.03754,10.08321,,,,,,,,,,0.000174226,233.77108,196.6256879,,,,,,,0.000000505,3612.9584,1208.529722,0.000056086,98.18767,84.28668228,0.000002282,3197.46878,995.6550641,0.000010941,392.47656,174.7970222,0.000001647,751.61984,472.5230389,,,,8.008367679,,,2.205015644,0.464162853,0.750593454,7.264920394,0.584944717
338,649.1,112.3333333,9.14365,10.20423,,,,,,,,,,0.000169537,233.77108,196.4360836,,,,,,,0.000000499,3612.9584,1207.391021,0.000053346,94.39686,84.01762026,0.000002288,3197.46878,994.7254997,0.000011205,408.05591,174.6144032,0.000001662,751.61984,472.0495554,,,,7.785321364,,,2.176764513,0.423087101,0.798383581,7.277221334,0.58968061
339,650,112.6666667,9.02403,10.06199,,,,,,,,,,0.000167415,233.77108,196.4607277,,,,,,,0.000000501,3612.9584,1207.522507,0.000044909,108.46401,84.08857575,0.000002309,3197.46878,994.8285218,0.000011199,405.27665,174.6337513,0.000001688,751.61984,472.0984411,,,,7.68884133,,,2.185727021,0.409596312,0.79260902,7.34477462,0.59896748
340,650.1,113,9.08881,10.16442,,,,,,,,,,0.000175803,233.77108,196.8708262,,,,,,,0.000000511,3612.9584,1209.896187,0.000060153,94.01023,84.61765105,0.000002305,3197.46878,996.7489755,0.000010795,378.99711,175.0165245,0.000001709,751.61984,473.3904937,,,,8.090929724,,,2.233736646,0.478512594,0.716040522,7.346204949,0.608078755
341,651.2,113.3333333,9.4342,10.58913,,,,,,,,,,0.000168974,233.77108,196.5035775,,,,,,,0.000000503,3612.9584,1207.753944,0.000044086,109.63589,84.12137043,0.000002325,3197.46878,994.9866503,0.000011223,401.42171,174.6731895,0.000001709,751.61984,472.184073,,,,7.762133891,,,2.194873073,0.406592892,0.786929942,7.396845096,0.606529086
342,649.7,113.6666667,9.1315,10.24209,,,,,,,,,,0.000168772,233.77108,196.4844125,,,,,,,0.000000498,3612.9584,1207.750553,0.000041403,105.72204,84.05725354,0.000002306,3197.46878,994.9673905,0.000011118,397.20692,174.6716968,0.000001712,751.61984,472.1584014,,,,7.75209851,,,2.173049148,0.367936219,0.771375809,7.33625575,0.607560761
343,650.8,114,9.11511,10.18114,,,,,,,,,,0.000165802,233.77108,196.4479401,,,,,,,0.000000496,3612.9584,1207.535872,0.000042965,110.25616,84.09230121,0.000002315,3197.46878,994.8368257,0.000011079,404.20423,174.6363452,0.000001724,751.61984,472.0708342,,,,7.614265701,,,2.163937328,0.398358342,0.782052755,7.363921685,0.611705896
344,649.6,114.3333333,9.14693,10.2064,,,,,,,,,,0.00016776,233.77108,196.4718385,,,,,,,0.000000499,3612.9584,1207.652399,0.000045216,104.94248,84.10247213,0.000002324,3197.46878,994.8985329,0.0000111,402.95656,174.6504562,0.000001763,751.61984,472.1218963,,,,7.705121829,,,2.177235741,0.399072889,0.781179672,7.393008864,0.625611453
345,650.9,114.6666667,9.17176,10.26294,,,,,,,,,,0.000164912,233.77108,196.4935874,,,,,,,0.0000005,3612.9584,1207.684566,0.000054266,96.26514,84.00010237,0.000002351,3197.46878,994.9244549,0.000011197,395.42343,174.6651537,0.000001796,751.61984,472.1531877,,,,7.575153254,,,2.181657048,0.438810158,0.773339775,7.479094965,0.637363947
346,649.6,115,9.1991,10.33601,,,,,,,,,,0.000168977,233.77108,196.4763643,,,,,,,0.000000501,3612.9584,1207.674406,0.000052237,90.75513,84.03171513,0.000002337,3197.46878,994.8780274,0.000011165,404.34001,174.6585863,0.000001811,751.61984,472.1519598,,,,7.761196725,,,2.186001972,0.398375515,0.78848854,7.434210678,0.642685471
347,650.2,115.3333333,9.1803,10.30462,,,,,,,,,,0.000166655,233.77108,196.4808272,,,,,,,0.000000499,3612.9584,1207.65237,0.000057002,93.14841,84.14010006,0.00000234,3197.46878,994.8821723,0.000011096,406.21925,174.6564167,0.000001789,751.61984,472.1327345,,,,7.654719993,,,2.177235689,0.446754118,0.787247869,7.443784965,0.634852287
348,649.7,115.6666667,9.21444,10.33073,,,,,,,,,,0.000166376,233.77108,196.510943,,,,,,,0.000000499,3612.9584,1207.885124,0.000053745,95.07538,84.11895717,0.000002342,3197.46878,995.0365605,0.000011068,400.20074,174.6800027,0.0000018,751.61984,472.2109266,,,,7.643076416,,,2.177655313,0.42983326,0.77373141,7.451303306,0.638861582
349,650.4,116,9.21167,10.32889,,,,,,,,,,0.000163122,233.77108,196.4706889,,,,,,,0.000000496,3612.9584,1207.507938,0.000051687,96.59962,84.12475583,0.000002343,3197.46878,994.7526141,0.000011053,408.08889,174.6333077,0.000001811,751.61984,472.07407,,,,7.492057274,,,2.163887271,0.420030242,0.787702133,7.452357671,0.642579449
350,650.3,116.3333333,9.18902,10.2903,,,,,,,,,,0.000164071,233.77108,196.4339399,,,,,,,0.000000494,3612.9584,1207.444945,0.000049236,99.01712,84.09949446,0.000002349,3197.46878,994.7104927,0.000011028,406.76962,174.6119763,0.000001827,751.61984,472.0416482,,,,7.534234541,,,2.155049488,0.410002437,0.783284072,7.471125446,0.648212051
351,649.6,116.6666667,9.20792,10.31186,,,,,,,,,,0.000166364,233.77108,196.5045639,,,,,,,0.000000493,3612.9584,1207.703786,0.000046259,94.66586,84.03963891,0.00000234,3197.46878,994.8829567,0.000010985,405.18694,174.6690576,0.000001827,751.61984,472.1700227,,,,7.642277062,,,2.151148084,0.368022018,0.777448226,7.443790834,0.648388336
352,649.6,117,9.17086,10.26193,,,,,,,,,,0.000167943,233.77108,196.6883035,,,,,,,0.000000495,3612.9584,1208.911197,0.000030765,94.08058,84.81077529,0.000002351,3197.46878,995.9013025,0.000010937,376.49207,174.9497741,0.000001835,751.61984,472.7613508,,,,7.722025375,,,2.162034202,0.245475379,0.720389595,7.486438172,0.652043048
353,649.7,117.3333333,9.34724,10.47175,,,,,,,,,,0.000176162,233.77108,197.1324172,,,,,,,0.000000505,3612.9584,1211.761482,0.000049117,87.42431,84.45027686,0.000002329,3197.46878,998.0755414,0.000009448,362.07881,175.2660991,0.000001885,751.61984,474.2442122,,,,8.118224608,,,2.210912131,0.362631164,0.599571408,7.432573529,0.671910812
354,648.4,117.6666667,9.76039,10.93521,,,,,,,,,,0.000164764,233.77108,196.4603559,,,,,,,0.000000492,3612.9584,1207.401059,0.000049207,89.87451,84.03362952,0.000002355,3197.46878,994.6178161,0.000010998,407.68935,174.6308374,0.000001886,751.61984,472.1100895,,,,7.567074967,,,2.146246581,0.371634946,0.783004068,7.489510923,0.669242027
355,649.6,118,9.18449,10.29423,,,,,,,,,,0.000163848,233.77108,196.4234487,,,,,,,0.00000049,3612.9584,1207.208379,0.000053507,86.75032,84.01569407,0.000002358,3197.46878,994.4575011,0.000010982,411.26294,174.5960475,0.000001903,751.61984,472.0339626,,,,7.523592412,,,2.13718089,0.389979795,0.788561234,7.497842984,0.675165544
356,649.7,118.3333333,9.17788,10.28307,,,,,,,,,,0.000163646,233.77108,196.5331132,,,,,,,0.00000049,3612.9584,1207.758137,0.000053267,89.0411,84.09611537,0.00000236,3197.46878,994.8894958,0.00001074,398.54189,174.6929226,0.00000192,751.61984,472.2590998,,,,7.518512243,,,2.138154155,0.398863862,0.747745086,7.507462322,0.681521873
357,650,118.6666667,9.23261,10.34473,,,,,,,,,,0.000160873,233.77108,196.5430625,,,,,,,0.000000487,3612.9584,1207.683167,0.000052183,94.13515,84.1589427,0.000002362,3197.46878,994.8537112,0.000010609,390.38249,174.7548579,0.00000193,751.61984,472.2827022,,,,7.391484368,,,2.124931504,0.413410148,0.723759099,7.513554318,0.685105705
358,652.8,119,9.2459,10.34387,,,,,,,,,,0.00016106,233.77108,196.5600328,,,,,,,0.000000482,3612.9584,1207.71483,0.00004811,93.81529,84.13221645,0.000002332,3197.46878,994.8395973,0.000010477,392.74842,174.76799,0.000001936,751.61984,472.386314,,,,7.400715238,,,2.103170097,0.379726855,0.719139729,7.418018667,0.687386336
359,652,119.3333333,9.22015,10.25654,,,,,,,,,,0.000164739,233.77108,196.5708144,,,,,,,0.000000485,3612.9584,1207.977319,0.000049288,93.74202,84.14209315,0.000002337,3197.46878,995.0274434,0.000010448,388.73075,174.792201,0.00000196,751.61984,472.5193045,,,,7.570180691,,,2.116720324,0.388766482,0.709911336,7.435327187,0.696103573
360,650.2,119.6666667,9.27121,10.32795,,,,,,,,,,0.000163918,233.77108,196.4636986,,,,,,,0.00000048,3612.9584,1207.367075,0.000045631,91.03415,84.02378797,0.00000234,3197.46878,994.5562498,0.000010522,409.70471,174.6316729,0.00000197,751.61984,472.2330023,,,,7.528349027,,,2.093840167,0.349033076,0.752821942,7.441346388,0.699231196
361,649.7,120,9.20816,10.25132,,,,,,,,,,0.000164012,233.77108,196.4948951,,,,,,,0.000000481,3612.9584,1207.594519,0.000044621,97.0133,84.10933411,0.00000234,3197.46878,994.7389076,0.000010434,408.157,174.6593053,0.000001983,751.61984,472.3540119,,,,7.533862328,,,2.098597594,0.364095047,0.743823354,7.442713047,0.704025773
362,650,120.3333333,9.24685,10.29157,,,,,,,,,,0.000163045,233.77108,196.435921,,,,,,,0.000000476,3612.9584,1207.398644,0.000041243,96.92858,84.030082,0.000002321,3197.46878,994.5671161,0.000010308,407.83123,174.6203658,0.000001991,751.61984,472.2403524,,,,7.487195545,,,2.076445791,0.335920792,0.734090802,7.381005841,0.706695929
363,650.2,120.6666667,9.22121,10.21602,,,,,,,,,,0.000163432,233.77108,196.5168639,,,,,,,0.00000048,3612.9584,1207.731023,0.000049208,94.45457,84.14880747,0.000002341,3197.46878,994.8335281,0.000010253,402.25027,174.6790718,0.000002018,751.61984,472.5174353,,,,7.508059462,,,2.094471334,0.391116966,0.720424008,7.446601954,0.716699721
364,650.2,121,9.26997,10.31093,,,,,,,,,,0.000165844,233.77108,196.5565145,,,,,,,0.000000481,3612.9584,1208.037581,0.000026952,127.21209,84.16016166,0.00000235,3197.46878,995.0386579,0.000010166,394.88283,174.7287642,0.000002041,751.61984,472.8300804,,,,7.620403882,,,2.099367562,0.288553234,0.701427455,7.476771852,0.725347866
365,648.6,121.3333333,9.30228,10.3655,,,,,,,,,,0.000159953,233.77108,196.4224161,,,,,,,0.000000472,3612.9584,1207.132339,0.000039013,100.91733,84.02055255,0.000002345,3197.46878,994.3564775,0.000010377,403.83813,174.6204818,0.000002035,751.61984,472.2591469,,,,7.344702714,,,2.058542532,0.330796292,0.731769528,7.455748795,0.722342266
366,650.5,121.6666667,9.19783,10.20178,,,,,,,,,,0.000161029,233.77108,196.5260586,,,,,,,0.000000471,3612.9584,1207.763726,0.000038903,98.71939,84.01789717,0.000002323,3197.46878,994.8085116,0.000010099,385.33876,174.7577922,0.000002056,751.61984,472.7438284,,,,7.398011865,,,2.055255647,0.32266909,0.680076264,7.389159054,0.730545405
367,650,122,9.21404,10.18754,,,,,,,,,,0.000160326,233.77108,196.5224766,,,,,,,0.000000471,3612.9584,1207.792573,0.000039422,104.07642,84.14694771,0.00000232,3197.46878,994.847369,0.000009879,388.11743,174.7534615,0.000002052,751.61984,472.7799426,,,,7.365580309,,,2.055304736,0.345246565,0.670041835,7.379904696,0.72917981
368,650.2,122.3333333,9.25085,10.21349,,,,,,,,,,0.000162316,233.77108,196.4369456,,,,,,,0.000000479,3612.9584,1207.296417,0.000036112,102.74647,83.97464949,0.000002368,3197.46878,994.4159453,0.000010409,391.48886,174.6644663,0.000002096,751.61984,472.6034226,,,,7.453757987,,,2.089355719,0.311577904,0.711759018,7.529325809,0.744537156
369,650.1,122.6666667,9.21213,10.27949,,,,,,,,,,0.000162669,233.77108,196.4472871,,,,,,,0.000000481,3612.9584,1207.376105,0.000040051,100.38282,84.08572683,0.000002379,3197.46878,994.4874523,0.000010163,394.65111,174.6651152,0.000002111,751.61984,472.6852733,,,,7.470361457,,,2.098218028,0.338060974,0.700553696,7.5648455,0.749995298
370,649.9,123,9.24738,10.3385,,,,,,,,,,0.000160198,233.77108,196.4506902,,,,,,,0.00000048,3612.9584,1207.381862,0.0000187,139.93456,84.01348305,0.000002385,3197.46878,994.4898758,0.000010077,391.78659,174.6822663,0.000002121,751.61984,472.7208329,,,,7.357011452,,,2.093865811,0.219844489,0.689651433,7.583943036,0.753604783
371,649.8,123.3333333,9.22603,10.31179,,,,,,,,,,0.000158786,233.77108,196.4833386,,,,,,,0.000000478,3612.9584,1207.590686,0.00003866,105.00993,84.13490091,0.000002367,3197.46878,994.6633265,0.000009978,384.7708,174.7250981,0.000002123,751.61984,472.830714,,,,7.293377966,,,2.085502008,0.341561102,0.670812117,7.528018476,0.754490731
372,650.6,123.6666667,9.27058,10.32124,,,,,,,,,,0.000162232,233.77108,196.4819551,,,,,,,0.000000483,3612.9584,1207.555189,0.000036541,129.8045,83.2749168,0.000002375,3197.46878,994.6241134,0.000010581,387.15634,174.7524501,0.000002136,751.61984,472.802622,,,,7.45160759,,,2.107254939,0.394988439,0.715873627,7.553163932,0.759065687
373,650.5,124,9.26266,10.34826,,,,,,,,,,0.000161244,233.77108,196.4844765,,,,,,,0.000000483,3612.9584,1207.579085,0.000027611,121.47587,84.09601428,0.00000239,3197.46878,994.6422205,0.000010346,387.44629,174.7242951,0.000002163,751.61984,472.9008372,,,,7.406322017,,,2.107296639,0.282063939,0.700385712,7.601006499,0.768820292
374,650.1,124.3333333,9.28319,10.3925,,,,,,,,,,0.000161792,233.77108,196.5001683,,,,,,,0.000000481,3612.9584,1207.804761,0.000021966,134.8899,84.09352976,0.000002382,3197.46878,994.8111639,0.000010085,388.16428,174.7456022,0.000002185,751.61984,472.9947428,,,,7.432086465,,,2.09896296,0.249168418,0.684065559,7.576850535,0.776794229
375,649.4,124.6666667,9.31531,10.41236,,,,,,,,,,0.000160858,233.77108,196.4796352,,,,,,,0.000000479,3612.9584,1207.684749,0.000023196,131.38579,84.09669409,0.000002371,3197.46878,994.7105995,0.000009875,391.02738,174.7206407,0.000002191,751.61984,472.9705385,,,,7.388410061,,,2.090027769,0.256295169,0.674665474,7.541098482,0.778887443
376,649.8,125,9.3068,10.37551,,,,,,,,,,0.000160273,233.77108,196.4633047,,,,,,,0.000000478,3612.9584,1207.446821,0.000021943,134.26333,84.10476256,0.000002377,3197.46878,994.51926,0.000009849,393.12785,174.7091632,0.000002191,751.61984,472.9193803,,,,7.360928419,,,2.085253554,0.247784426,0.676459238,7.558727565,0.778803195
377,649,125.3333333,9.27145,10.34009,,,,,,,,,,0.00016206,233.77108,196.4657511,,,,,,,0.000000479,3612.9584,1207.48388,0.000022612,134.06704,84.13989408,0.000002378,3197.46878,994.5505266,0.000009844,394.67834,174.7069911,0.000002193,751.61984,472.9642734,,,,7.443093433,,,2.089680143,0.255072101,0.678773974,7.562145248,0.779588104
378,650.3,125.6666667,9.28951,10.36104,,,,,,,,,,0.000163596,233.77108,196.5928415,,,,,,,0.000000479,3612.9584,1208.295929,0.000013525,166.72228,84.1032397,0.000002376,3197.46878,995.1610308,0.0000098,380.24545,174.8524036,0.000002204,751.61984,473.3839001,,,,7.518499305,,,2.091085481,0.189645979,0.651570943,7.560423273,0.784193628
379,650,126,9.32404,10.40149,,,,,,,,,,0.000166267,233.77108,196.5684473,,,,,,,0.000000482,3612.9584,1208.170777,0.000017837,145.45124,84.05333956,0.000002377,3197.46878,995.0461785,0.000009716,383.61913,174.8823686,0.00000223,751.61984,473.351858,,,,7.640304213,,,2.103964105,0.218069141,0.651829166,7.562732348,0.793390845
380,650,126.3333333,9.32457,10.42037,,,,,,,,,,0.000163785,233.77108,196.5051881,,,,,,,0.00000048,3612.9584,1207.697274,0.000021474,137.16374,84.10127921,0.000002387,3197.46878,994.6883686,0.000009865,388.19252,174.7639338,0.000002229,751.61984,473.1958545,,,,7.523829224,,,2.094412806,0.247716462,0.669261842,7.591817706,0.792773702
381,650,126.6666667,9.28682,10.37693,,,,,,,,,,0.000163441,233.77108,196.5072742,,,,,,,0.00000048,3612.9584,1207.765367,0.000024275,134.27815,84.02656827,0.000002389,3197.46878,994.7447916,0.000009954,381.10945,174.7781776,0.000002234,751.61984,473.2612502,,,,7.50810652,,,2.094530894,0.273893178,0.663032109,7.598609677,0.794661826
382,649.6,127,9.28536,10.37145,,,,,,,,,,0.000171299,233.77108,196.7362085,,,,,,,0.000000485,3612.9584,1209.164894,0.000024721,119.05382,84.52681759,0.000002385,3197.46878,995.7907911,0.000009533,372.68946,174.9979196,0.000002267,751.61984,474.0118881,,,,7.878252723,,,2.118801293,0.248773369,0.621741118,7.593863769,0.807679368
383,650.6,127.3333333,9.43983,10.56903,,,,,,,,,,0.00017014,233.77108,196.5919375,,,,,,,0.000000484,3612.9584,1208.348171,0.000012784,166.62435,84.02236217,0.000002397,3197.46878,995.1468174,0.000009669,380.80917,174.8589674,0.000002295,751.61984,473.5384883,,,,7.819210674,,,2.11300445,0.178978192,0.643838388,7.62713626,0.816838518
384,649.4,127.6666667,9.32092,10.44958,,,,,,,,,,,,,,,,,,,,,,,,,,,,,,,,,,,,,,,,,,,,
