Repository: GENESIS-EFRC/y2mn2o7-selectivity

# y2mn2o7-selectivity
Repository containing all code and data associated with manuscript "Selectivity in 
materials synthesis via local chemical potentials in hyperdimensional phase space" 
(2021).

### Code (y2mn2o7_selectivity)

To install the code as a Python package using pip, we recommend creating a new conda 
environment. After activating the conda environment and cloning this repository, first 
navigate to the repository folder in your terminal window and then type:
 
    pip install -r requirements.txt
    pip install .

A standalone copy of the necessary scripts in the reaction-network package was 
included to ensure future compatability with generated entries/data in this work. To 
install this package, type in your terminal window:

    cd y2mn2o7_selectivity/rxn_network
    pip install -e .

The plotting script notebooks should now be usable after beginning a Jupyter 
notebook server.

NOTE: Computed data was acquired from the Materials Project (http://materialsproject.org
), version 2021_03_22. A copy of this data can be accessed in the "computed_entries
.json" file within the y2mn2o7_selectivity folder.

### exp_data

##### AnalysisData
- Contains .csv files for all data represented in Experimental Figures from Main
 Article and SI.

##### ControlPXRD
- Contains all raw PXRD data, Rietveld Refinements, background, and difference
 patterns for all control experiments performed.

##### INP
- Contains all Bruker TOPAS Input files used in the sequential Rietveld refinements
 for all experiments performed at 17-BM-B at Argonne National Lab in October of 2018.

##### Metadata
- Contains all .metadata for experiments performed at 17-BM-B at Argonne National Lab
 in October of 2018.

##### TIFF (not yet uploaded)
- Raw 2-D plate detector images from experiments performed at 17-BM-B at Argonne
 National Lab in October of 2018.

##### XYE
- Integrated X-ray diffraction patterns calculated from images in /TIFF using GSAS-II

File: thermochemical_connectivity/exp_data/INP/SequentialRefinement/130_141.INP

r_exp  0.888465036 r_exp_dash  2.64378938 r_wp  10.7941472 r_wp_dash  32.1199491 r_p  8.31993631 r_p_dash  36.1661578 weighted_Durbin_Watson  0.076327306 gof  12.1492088
iters 100000


do_errors
xdd filename
'xdd C:\Users\NeilsonLab\NeilsonLabData\TallPodd\APS_Oct_2018\PKT-Na2CO3_YCl3-an_Mn2O3_650_10degCmin_O2_2\SequentialRefinement\1.xye
   r_exp  0.887205185 r_exp_dash  2.61893796 r_wp  10.782682 r_wp_dash  31.8293622 r_p  7.91549147 r_p_dash  33.0554629 weighted_Durbin_Watson  0.0770846782 gof  12.1535381
   x_calculation_step 0.02
   bkg @  9430.14409`_36.8952754 -2934.22477`_56.5086035 -1126.94001`_57.8951231  1148.21959`_56.4411121 -541.898308`_51.3501331 -28.6506508`_51.3457597  860.650835`_50.3927719 -869.059686`_48.5762285  205.408983`_48.1890327  600.565252`_48.2259318 -718.308632`_44.782059  200.773204`_45.689007  408.941203`_42.8186101 -116.877102`_42.8996675 -339.718775`_40.9062018  425.374303`_39.7811182
   Zero_Error(@,-0.00646`_0.00051)
   LP_Factor( 0)
   Rs 10000
      User_Defined_Dependence_Convolution(gauss_fwhm, , , 0.03527767113)
      User_Defined_Dependence_Convolution(lor_fwhm,  1/Cos(Th) , , 0.005364859549)
   lam
      ymin_on_ymax  0.001
      la  1 lo  0.2413 lh  0.0001
   str 
   	LVol_FWHM_CS_G_L( 1, 53.54376`_11.24197, 0.89, 74.85464`_15.71637,,,@, 84.10634`_17.65885)
      e0_from_Strain( 0.00010`_0.00012,,,@, 0.04691`_0.05615_LIMIT_MIN_0.0001)
      r_bragg rBragg_Mn2O3  4.35708992
      phase_MAC  1.15542925
      phase_name "Bixbyite C"
      MVW( Mass_Mn2O3  2525.989, Volume_Mn2O3  842.630`_0.188, 40.767`_0.868)
      space_group Ia-3
      scale Scale_Mn2O3  2.7629328e-006`_4.208e-008
      Phase_LAC_1_on_cm( 5.75158`_0.00128)
      Phase_Density_g_on_cm3( 4.97787`_0.00111)
      Cubic(@  9.445226`_0.000701)
      site Mn1 num_posns  8 x  0 y  0 z  0 occ Mn+3  1 beq  2
      site Mn2 num_posns  24 x  0.28508 y  0 z  0.25 occ Mn+3  1 beq  2
      site O1 num_posns  48 x  0.12913 y  0.14708 z  -0.08347 occ O-2  1 beq 2
  str 
      LVol_FWHM_CS_G_L( 1, 127.3239545, 0.89, 178,,,, 200)
      r_bragg rBragg_Na2CO3 10.76828555
      phase_MAC 0.2317725505
      phase_name "Natrite"
      MVW( Mass_Na2CO3 423.95376, Volume_Na2CO3 319.8577211, 19.18238657)
      space_group C12/m1
      scale Scale_Na2CO3 2.485439277e-005
      Phase_LAC_1_on_cm( 0.5101208168)
      Phase_Density_g_on_cm3( 2.200954409)
      a lpa_Na2CO3 8.906760343
      b lpb_Na2CO3 5.585436575
      c lpc_Na2CO3 6.498166788
      be beta_Na2CO3 98.3343147
      site Na1 num_posns 2 x  0 y  0 z  0 occ Na+1  1 beq  5
      site Na2 num_posns 2 x  0 y  0 z  0.5 occ Na+1  1 beq  5
      site Na3 num_posns 4 x  0.17047 y  0.5 z  0.7478 occ Na+1  1 beq  5
      site C1 num_posns 4 x  0.1645 y  0.5 z  0.2497 occ C  1 beq  5
      site O1 num_posns 8 x  0.1023 y  0.2944 z  0.2859 occ O-2  1 beq  5
      site O2 num_posns 4 x  0.2894 y  0.5 z  0.1781 occ O-2  1 beq  5   
   str 
      LVol_FWHM_CS_G_L( 1, 4488.94335`_14576943.04715, 0.89, 5424.22640`_22844474.53229,@, 9998.76898`_75312974.45124_LIMIT_MIN_0.3,@, 9998.71369`_763462.76663_LIMIT_MIN_0.3)
      e0_from_Strain( 0.00019`_0.00352,@, 0.00477`_10.42341_LIMIT_MIN_0.0001,@, 0.08546`_0.21994_LIMIT_MIN_0.0001)
      r_bragg rBragg_NaCl  2.17202032
      phase_MAC  0.470175533
      phase_name "NaCl"
      MVW( Mass_NaCl  233.771, Volume_NaCl  190.338`_0.046, 39.557`_1.105)
      space_group Fm-3m
      scale Scale_NaCl  0.00012824531`_5.4e-006
      Phase_LAC_1_on_cm( 0.95890`_0.00023)
      Phase_Density_g_on_cm3( 2.03945`_0.00049)
      Cubic(@  5.752307`_0.000462)
      site Na1 num_posns  4 x  0 y  0 z  0 occ Na  1 beq @  5.06136`_0.56439 min =0; max =10;
      site Cl1 num_posns  4 x  0.5 y  0.5 z  0.5 occ Cl  1 beq @  5.14769`_0.48132 min =0; max =10;
   str 
      LVol_FWHM_CS_G_L( 1, 127.32395, 0.89, 178.00000,,,, 200)
      r_bragg rBragg_YOCl  7.24371935
      phase_MAC  3.52138138
      phase_name "YOCl"
      MVW( Mass_YOCl  280.717, Volume_YOCl  102.523`_0.031, 11.553`_0.295)
      space_group P4/nmmS
      scale Scale_YOCl  5.79059118e-005`_1.025e-006
      Phase_LAC_1_on_cm( 16.01066`_0.00486)
      Phase_Density_g_on_cm3( 4.54670`_0.00138)
      Tetragonal(@  3.926696`_0.000459,@  6.649157`_0.001286)
      site Y1 num_posns  2 x  0.5 y  0 z  0.18 occ Y+3  1 beq  2
      site O1 num_posns  2 x  0 y  0 z  0 occ O-2  1 beq  2
      site Cl1 num_posns  2 x  0.5 y  0 z  0.64 occ Cl-1  1 beq  2

  str 
      LVol_FWHM_CS_G_L( 1, 127.3239545, 0.89, 178,,,, 200)
      r_bragg rBragg_Y3O4Cl 6.571146298
      phase_MAC 3.942134573
      phase_name "Y3O4Cl"
      MVW( Mass_Y3O4Cl 1464.6726, Volume_Y3O4Cl 549.3393919, 2.24997093)
      space_group Cmcm
      scale Scale_Y3O4Cl 4.913279336e-007
      Phase_LAC_1_on_cm( 17.45342461)
      Phase_Density_g_on_cm3( 4.427404566)
      a @ 3.986779672
      b @ 11.84467289
      c @ 11.63309931
      site Y1 num_posns 4 x  0 y  0.61825 z  0.25 occ Y+3  1 beq  2
      site Y2 num_posns 8 x  0 y  0.31452 z  0.10281 occ Y+3  1 beq  2
      site O1 num_posns 4 x  0 y  0.4345 z  0.25 occ O-2  1 beq  2
      site O2 num_posns 4 x  0 y  0.1904 z  0.25 occ O-2  1 beq  2
      site O3 num_posns 8 x  0 y  0.2697 z  0.5894 occ O-2  1 beq  2
      site Cl1 num_posns 4 x  0 y  0 z  0 occ Cl-1  1 beq  2

' Output to file:
'{{{
  out "C:\Users\NeilsonLab\NeilsonLabData\TallPodd\APS_Oct_2018\PKT-Na2CO3_YCl3-an_Mn2O3_650_10degCmin_O2_2\SequentialRefinement\130-141\Results_2.txt" append
'  Out_String("File: ") Out_String(filename )
   Out(Get(r_wp), " %11.5f")
   Out(Get (gof), 	" %11.5f")
   Out(rBragg_Na2CO3, 	" %11.5f")
   Out(rBragg_Mn2O3, 	" %11.5f")
   Out(rBragg_NaCl, 	" %11.5f")
   Out(rBragg_YOCl, 	" %11.5f")
   Out(rBragg_Y3O4Cl, 	" %11.5f")
   Out(Scale_Na2CO3,			" %11.9f")
   Out(Mass_Na2CO3,			" %11.5f")
   Out(Volume_Na2CO3,			" %11.9f")
   Out(Scale_Mn2O3,			" %11.9f")
   Out(Mass_Mn2O3,			" %11.5f")
   Out(Volume_Mn2O3,			" %11.9f")
   Out(Scale_NaCl,			" %11.9f")
   Out(Mass_NaCl,			" %11.5f")
   Out(Volume_NaCl,			" %11.9f")
   Out(Scale_YOCl,			" %11.9f")
   Out(Mass_YOCl,			" %11.5f")
   Out(Volume_YOCl,			" %11.9f")
   Out(Scale_Y3O4Cl,			" %11.9f")
   Out(Mass_Y3O4Cl,			" %11.5f")
   Out(Volume_Y3O4Cl,			" %11.9f")
   Out(lpa_Na2CO3,			" %11.9f")
   Out(lpb_Na2CO3,			" %11.9f")
   Out(lpc_Na2CO3,			" %11.9f")
   Out(beta_Na2CO3,			" %11.9f")
   Out_String(\n)
'  '}}}

File: thermochemical_connectivity/exp_data/INP/SequentialRefinement/180_200.INP

r_exp  0.893493165 r_exp_dash  2.31981616 r_wp  14.0375344 r_wp_dash  36.4462767 r_p  9.84827055 r_p_dash  36.7856171 weighted_Durbin_Watson  0.0915584367 gof  15.710847
iters 100000


do_errors
xdd filename
'xdd C:\Users\NeilsonLab\NeilsonLabData\TallPodd\APS_Oct_2018\PKT-Na2CO3_YCl3-an_Mn2O3_650_10degCmin_O2_2\SequentialRefinement\1.xye
   r_exp  0.893493165 r_exp_dash  2.31981616 r_wp  14.0375344 r_wp_dash  36.4462767 r_p  9.84827055 r_p_dash  36.7856171 weighted_Durbin_Watson  0.0915584367 gof  15.710847
   x_calculation_step 0.02
   bkg @  8805.97107`_43.7524513 -1681.19542`_68.5296891 -1370.29784`_69.4210905  898.902953`_68.7877692 -674.531779`_62.7836238  408.25872`_62.4963466  566.185468`_61.2972228 -962.328193`_59.2623524  539.27498`_58.624622  213.443655`_58.9333075 -702.580589`_55.2312512  430.848782`_55.4724266  68.9983848`_53.6063044 -266.154867`_52.9381452 -203.642986`_50.7548027  200.375661`_50.0405879
   LP_Factor( 0)
   Rp 10000
   Rs 10000
      User_Defined_Dependence_Convolution(gauss_fwhm, , , 0.03527767113)
      User_Defined_Dependence_Convolution(lor_fwhm,  1/Cos(Th) , , 0.005364859549)
   lam
      ymin_on_ymax  0.001
      la  1 lo  0.2413 lh  0.0001
   str 
      LVol_FWHM_CS_G_L( 1, 127.32395, 0.89, 178.00000,,,, 200)
      r_bragg rBragg_Mn2O3  5.31460426
      phase_MAC  1.15542925
      phase_name "Bixbyite C"
      MVW( Mass_Mn2O3  2525.989, Volume_Mn2O3  848.956`_0.200, 24.602`_0.545)
      space_group Ia-3
      scale Scale_Mn2O3  2.14132961e-006`_4.127e-008
      Phase_LAC_1_on_cm( 5.70872`_0.00134)
      Phase_Density_g_on_cm3( 4.94078`_0.00116)
      Cubic(@  9.468803`_0.000742)
      site Mn1 num_posns  8 x  0 y  0 z  0 occ Mn+3  1 beq  5
      site Mn2 num_posns  24 x  0.28508 y  0 z  0.25 occ Mn+3  1 beq  5
      site O1 num_posns  48 x  0.12913 y  0.14708 z  -0.08347 occ O-2  1 beq  5
  str 
      LVol_FWHM_CS_G_L( 1, 127.32395, 0.89, 178.00000,,,, 200)
      r_bragg rBragg_Na2CO3  8.91835613
      phase_MAC  0.23177255
      phase_name "Natrite"
      MVW( Mass_Na2CO3  423.954, Volume_Na2CO3  329.979`_1.030, 7.281`_0.991)
      space_group C12/m1
      scale Scale_Na2CO3  9.71470975e-006`_1.419e-006
      Phase_LAC_1_on_cm( 0.49447`_0.00154)
      Phase_Density_g_on_cm3( 2.13345`_0.00666)
      a lpa_Na2CO3  8.961916`_0.016917
      b lpb_Na2CO3  5.706591`_0.011348
      c lpc_Na2CO3  6.491832`_0.009448
      be beta_Na2CO3  96.33376`_0.17152_LIMIT_MIN_95.9337617
      site Na1 num_posns  2 x  0 y  0 z  0 occ Na+1  1 beq  5
      site Na2 num_posns  2 x  0 y  0 z  0.5 occ Na+1  1 beq  5
      site Na3 num_posns  4 x  0.17047 y  0.5 z  0.7478 occ Na+1  1 beq  5
      site C1 num_posns  4 x  0.1645 y  0.5 z  0.2497 occ C  1 beq  5
      site O1 num_posns  8 x  0.1023 y  0.2944 z  0.2859 occ O-2  1 beq  5
      site O2 num_posns  4 x  0.2894 y  0.5 z  0.1781 occ O-2  1 beq  5   
  str 
      LVol_FWHM_CS_G_L( 1, 127.32395, 0.89, 178.00000,,,, 200)
      r_bragg rBragg_NaCl  2.24179337
      phase_MAC  0.470175533
      phase_name "NaCl"
      MVW( Mass_NaCl  233.771, Volume_NaCl  196.215`_0.034, 39.756`_0.876)
      space_group Fm-3m
      scale Scale_NaCl  0.000161773752`_4.855e-006
      Phase_LAC_1_on_cm( 0.93018`_0.00016)
      Phase_Density_g_on_cm3( 1.97837`_0.00035)
      Cubic(@  5.810911`_0.000338)
      site Na1 num_posns  4 x  0 y  0 z  0 occ Na  1 beq beqNa_NaCl  4.89742`_0.56136
      site Cl1 num_posns  4 x  0.5 y  0.5 z  0.5 occ Cl  1 beq beqCl_NaCl  6.69399`_0.56170
  str 
      LVol_FWHM_CS_G_L( 1, 127.32395, 0.89, 178.00000,,,, 200)
      r_bragg rBragg_Y3O4Cl  14.4394841
      phase_MAC  3.94213457
      phase_name "Y3O4Cl"
      MVW( Mass_Y3O4Cl  1464.673, Volume_Y3O4Cl  524.542`_1.012, 3.248`_0.293)
      space_group Cmcm
      scale Scale_Y3O4Cl  7.89106383e-007`_7.222e-008
      Phase_LAC_1_on_cm( 18.27853`_0.03527)
      Phase_Density_g_on_cm3( 4.63671`_0.00895)
      a @  4.072063`_0.004429
      b @  11.566413`_0.012342
      c @  11.136970`_0.013185
      site Y1 num_posns  4 x  0 y  0.61825 z  0.25 occ Y+3  1 beq  5
      site Y2 num_posns  8 x  0 y  0.31452 z  0.10281 occ Y+3  1 beq  5
      site O1 num_posns  4 x  0 y  0.4345 z  0.25 occ O-2  1 beq  5
      site O2 num_posns  4 x  0 y  0.1904 z  0.25 occ O-2  1 beq  5
      site O3 num_posns  8 x  0 y  0.2697 z  0.5894 occ O-2  1 beq  5
      site Cl1 num_posns  4 x  0 y  0 z  0 occ Cl-1  1 beq  5
  str 
      LVol_FWHM_CS_G_L( 1, 127.32395, 0.89, 178.00000,,,, 200)
      r_bragg rBragg_Y2O3  8.26610848
      phase_MAC  4.2036651
      phase_name "Y2O3"
      MVW( Mass_Y2O3  3612.958, Volume_Y2O3  1211.611`_0.230, 19.579`_0.401)
      space_group Ia-3
      scale Scale_Y2O3  8.34803469e-007`_1.164e-008
      Phase_LAC_1_on_cm( 20.81503`_0.00395)
      Phase_Density_g_on_cm3( 4.95164`_0.00094)
      Cubic(@  10.660751`_0.000674)
      site Y1 num_posns  8 x  0.25 y  0.25 z  0.25 occ Y+3  1 beq  5
      site Y2 num_posns  24 x  -0.0328 y  0 z  0.25 occ Y+3  1 beq  5
      site O1 num_posns  48 x  0.389 y  0.154 z  0.378 occ O-2  1 beq  5
   str 
      LVol_FWHM_CS_G_L( 1, 127.32395, 0.89, 178.00000,,,, 200)
      r_bragg rBragg_NaxMnO2  9.07381633
      phase_MAC  0.967601628
      phase_name "NaxMnO2"
      MVW( Mass_NaxMnO2  393.736, Volume_NaxMnO2  163.702`_0.254, 5.533`_0.278)
      space_group Cmcm
      scale Scale_NaxMnO2  1.60238723e-005`_8.011e-007
      Phase_LAC_1_on_cm( 3.86454`_0.00599)
      Phase_Density_g_on_cm3( 3.99394`_0.00620)
      a @  2.808430`_0.002769
      b @  5.092527`_0.005494
      c @  11.446070`_0.005955
      site Na1 num_posns  4 x  0 y  -0.07 z  0.25 occ Na  0.209 beq  5
      site Na2 num_posns  4 x  0 y  0.661 z  0.25 occ Na  0.315 beq  5
      site Mn3 num_posns  4 x  0 y  0 z  0 occ Mn  0.99 beq  5
      site O4 num_posns  8 x  0 y  0.659 z  0.9096 occ O  1 beq  5      
' Output to file:
'{{{
  out "C:\Users\NeilsonLab\NeilsonLabData\TallPodd\APS_Oct_2018\PKT-Na2CO3_YCl3-an_Mn2O3_650_10degCmin_O2_2\SequentialRefinement\180-200\Results.txt" append
'  Out_String("File: ") Out_String(filename )
   Out(Get(r_wp), " %11.5f")
   Out(Get (gof), 	" %11.5f")
   Out(rBragg_Mn2O3, 	" %11.5f")
   Out(rBragg_NaCl, 	" %11.5f")
   Out(rBragg_Y2O3, 	" %11.5f")
   Out(rBragg_NaxMnO2, 	" %11.5f")
   Out(Scale_Mn2O3,			" %11.9f")
   Out(Mass_Mn2O3,			" %11.5f")
   Out(Volume_Mn2O3,			" %11.9f")
   Out(Scale_NaCl,			" %11.9f")
   Out(Mass_NaCl,			" %11.5f")
   Out(Volume_NaCl,			" %11.9f")
   Out(Scale_Y2O3,			" %11.9f")
   Out(Mass_Y2O3,			" %11.5f")
   Out(Volume_Y2O3,			" %11.9f")
   Out(Scale_NaxMnO2,			" %11.9f")
   Out(Mass_NaxMnO2,			" %11.5f")
   Out(Volume_NaxMnO2,			" %11.9f")
   Out(beqNa_NaCl,			" %11.9f")
   Out(beqCl_NaCl,			" %11.9f")
   Out_String(\n)
'  '}}}

File: thermochemical_connectivity/exp_data/INP/SequentialRefinement/90_129.INP

r_exp  0.867335531 r_exp_dash  3.45695383 r_wp  13.3047413 r_wp_dash  53.0289315 r_p  9.21991039 r_p_dash  55.9198926 weighted_Durbin_Watson  0.0495385373 gof  15.3397859
iters 100000


do_errors
xdd filename
'xdd C:\Users\NeilsonLab\NeilsonLabData\TallPodd\APS_Oct_2018\PKT-Na2CO3_YCl3-an_Mn2O3_650_10degCmin_O2_2\SequentialRefinement\1.xye
   r_exp  0.866105143 r_exp_dash  3.38122207 r_wp  12.6644023 r_wp_dash  49.4410602 r_p  8.23229308 r_p_dash  47.6757105 weighted_Durbin_Watson  0.0503290799 gof  14.6222458
   x_calculation_step 0.02
   bkg @  10670.8887`_47.0799821 -3776.7233`_70.6705961 -1659.35792`_71.3870499  1817.41031`_68.612588 -782.563211`_62.5474334  120.499166`_63.5833779  459.941576`_61.6175405 -50.3528229`_60.2545336 -620.505163`_60.0819793  335.214418`_59.2926267 -182.668618`_56.5985135 -97.6720696`_57.3424308  283.077164`_53.7376889  0.0357360828`_54.1733318 -286.872587`_51.0330749  15.8895458`_49.9978599
   Zero_Error(@,-0.00708`_0.00081)
   LP_Factor( 0)
   Rs 10000
      User_Defined_Dependence_Convolution(gauss_fwhm, , , 0.03527767113)
      User_Defined_Dependence_Convolution(lor_fwhm,  1/Cos(Th) , , 0.005364859549)
   lam
      ymin_on_ymax  0.001
      la  1 lo  0.2413 lh  0.0001
   str 
   	LVol_FWHM_CS_G_L( 1, 91.03647`_35.55186, 0.89, 127.26978`_49.70181,,,@, 142.99975`_55.84473)
      e0_from_Strain( 0.00006`_0.00013,,,@, 0.02863`_0.06124_LIMIT_MIN_0.0001)
      r_bragg rBragg_Mn2O3  2.88599648
      phase_MAC  1.15542925
      phase_name "Bixbyite C"
      MVW( Mass_Mn2O3  2525.989, Volume_Mn2O3  839.463`_0.253, 60.742`_1.921)
      space_group Ia-3
      scale Scale_Mn2O3  2.53645525e-006`_4.822e-008
      Phase_LAC_1_on_cm( 5.77328`_0.00174)
      Phase_Density_g_on_cm3( 4.99666`_0.00151)
      Cubic(@  9.433376`_0.000949)
      site Mn1 num_posns  8 x  0 y  0 z  0 occ Mn+3  1 beq  2
      site Mn2 num_posns  24 x  0.28508 y  0 z  0.25 occ Mn+3  1 beq  2
      site O1 num_posns  48 x  0.12913 y  0.14708 z  -0.08347 occ O-2  1 beq 2
   str 
      LVol_FWHM_CS_G_L( 1, 127.3239545, 0.89, 178,,,, 200)
      r_bragg rBragg_Na2CO3 10.55908204
      phase_MAC 0.2317725505
      phase_name "Natrite"
      MVW( Mass_Na2CO3 423.95376, Volume_Na2CO3 290.3340291, 45.30170066)
      space_group C12/m1
      scale Scale_Na2CO3 6.02682016e-005
      Phase_LAC_1_on_cm( 0.5619943429)
      Phase_Density_g_on_cm3( 2.424766616)
      a lpa_Na2CO3 8.978823128
      b lpb_Na2CO3 5.252505104
      c lpc_Na2CO3 6.236337462
      be beta_Na2CO3 99.19566022
      site Na1 num_posns 2 x  0 y  0 z  0 occ Na+1  1 beq  2
      site Na2 num_posns 2 x  0 y  0 z  0.5 occ Na+1  1 beq  2
      site Na3 num_posns 4 x  0.17047 y  0.5 z  0.7478 occ Na+1  1 beq  2
      site C1 num_posns 4 x  0.1645 y  0.5 z  0.2497 occ C  1 beq  2
      site O1 num_posns 8 x  0.1023 y  0.2944 z  0.2859 occ O-2  1 beq  2
      site O2 num_posns 4 x  0.2894 y  0.5 z  0.1781 occ O-2  1 beq  2  
   str 
      LVol_FWHM_CS_G_L( 1, 4437.77868`_85885377.14926, 0.89, 5372.87716`_135177982.98209,@, 9971.33338`_452929159.41146_LIMIT_MIN_0.3,@, 9820.34134`_4032678.54958_LIMIT_MIN_0.3)
      e0_from_Strain( 0.00087`_0.00222,@, 0.40035`_0.74982_LIMIT_MIN_0.0001,@, 0.00047`_1.16048_LIMIT_MIN_0.0001)
      r_bragg rBragg_NaCl  3.24573031
      phase_MAC  0.470175533
      phase_name "NaCl"
      MVW( Mass_NaCl  233.771, Volume_NaCl  186.542`_0.150, 9.990`_2.085)
      space_group Fm-3m
      scale Scale_NaCl  2.02849055e-005`_4.676e-006
      Phase_LAC_1_on_cm( 0.97842`_0.00079)
      Phase_Density_g_on_cm3( 2.08096`_0.00167)
      Cubic(@  5.713807`_0.001528)
      site Na1 num_posns  4 x  0 y  0 z  0 occ Na  1 beq @  0.00962`_1.68700_LIMIT_MIN_0 min =0; max =10;
      site Cl1 num_posns  4 x  0.5 y  0.5 z  0.5 occ Cl  1 beq @  7.58682`_3.16203_LIMIT_MAX_10 min =0; max =10;
   str 
      LVol_FWHM_CS_G_L( 1, 127.32395, 0.89, 178.00000,,,, 200)
      r_bragg rBragg_YOCl  6.64050225
      phase_MAC  3.52138138
      phase_name "YOCl"
      MVW( Mass_YOCl  280.717, Volume_YOCl  101.576`_0.122, 5.158`_0.380)
      space_group P4/nmmS
      scale Scale_YOCl  1.60187589e-005`_1.114e-006
      Phase_LAC_1_on_cm( 16.15990`_0.01942)
      Phase_Density_g_on_cm3( 4.58908`_0.00551)
      Tetragonal(@  3.910094`_0.001748,@  6.643812`_0.005337)
      site Y1 num_posns  2 x  0.5 y  0 z  0.18 occ Y+3  1 beq  2
      site O1 num_posns  2 x  0 y  0 z  0 occ O-2  1 beq  2
      site Cl1 num_posns  2 x  0.5 y  0 z  0.64 occ Cl-1  1 beq  2

' Output to file:
'{{{
  out "C:\Users\NeilsonLab\NeilsonLabData\TallPodd\APS_Oct_2018\PKT-Na2CO3_YCl3-an_Mn2O3_650_10degCmin_O2_2\SequentialRefinement\90-129\Results_2.txt" append
'  Out_String("File: ") Out_String(filename )
   Out(Get(r_wp), " %11.5f")
   Out(Get (gof), 	" %11.5f")
   Out(rBragg_Na2CO3, 	" %11.5f")
   Out(rBragg_Mn2O3, 	" %11.5f")
   Out(rBragg_NaCl, 	" %11.5f")
   Out(rBragg_YOCl, 	" %11.5f")
   Out(Scale_Na2CO3,			" %11.9f")
   Out(Mass_Na2CO3,			" %11.5f")
   Out(Volume_Na2CO3,			" %11.9f")
   Out(Scale_Mn2O3,			" %11.9f")
   Out(Mass_Mn2O3,			" %11.5f")
   Out(Volume_Mn2O3,			" %11.9f")
   Out(Scale_NaCl,			" %11.9f")
   Out(Mass_NaCl,			" %11.5f")
   Out(Volume_NaCl,			" %11.9f")
   Out(Scale_YOCl,			" %11.9f")
   Out(Mass_YOCl,			" %11.5f")
   Out(Volume_YOCl,			" %11.9f")
   Out(lpa_Na2CO3,			" %11.9f")
   Out(lpb_Na2CO3,			" %11.9f")
   Out(lpc_Na2CO3,			" %11.9f")
   Out(beta_Na2CO3,			" %11.9f")
   Out_String(\n)
'  '}}}
