Repository: GENESIS-EFRC/y2mn2o7-selectivity

# y2mn2o7-selectivity
Repository containing all code and data associated with manuscript "Selectivity in 
materials synthesis via local chemical potentials in hyperdimensional phase space" 
(2021).

### Code (y2mn2o7_selectivity)

To install the code as a Python package using pip, we recommend creating a new conda 
environment. After activating the conda environment and cloning this repository, first 
navigate to the repository folder in your terminal window and then type:
 
    pip install -r requirements.txt
    pip install .

A standalone copy of the necessary scripts in the reaction-network package was 
included to ensure future compatability with generated entries/data in this work. To 
install this package, type in your terminal window:

    cd y2mn2o7_selectivity/rxn_network
    pip install -e .

The plotting script notebooks should now be usable after beginning a Jupyter 
notebook server.

NOTE: Computed data was acquired from the Materials Project (http://materialsproject.org
), version 2021_03_22. A copy of this data can be accessed in the "computed_entries
.json" file within the y2mn2o7_selectivity folder.

### exp_data

##### AnalysisData
- Contains .csv files for all data represented in Experimental Figures from Main
 Article and SI.

##### ControlPXRD
- Contains all raw PXRD data, Rietveld Refinements, background, and difference
 patterns for all control experiments performed.

##### INP
- Contains all Bruker TOPAS Input files used in the sequential Rietveld refinements
 for all experiments performed at 17-BM-B at Argonne National Lab in October of 2018.

##### Metadata
- Contains all .metadata for experiments performed at 17-BM-B at Argonne National Lab
 in October of 2018.

##### TIFF (not yet uploaded)
- Raw 2-D plate detector images from experiments performed at 17-BM-B at Argonne
 National Lab in October of 2018.

##### XYE
- Integrated X-ray diffraction patterns calculated from images in /TIFF using GSAS-II

File: thermochemical_connectivity/exp_data/INP/SequentialRefinement/142_163.INP

r_exp  0.892736898 r_exp_dash  2.73894805 r_wp  8.81791554 r_wp_dash  27.0536736 r_p  6.74752558 r_p_dash  31.1617086 weighted_Durbin_Watson  0.0969418959 gof  9.87739564
iters 100000


do_errors
xdd filename
'xdd C:\Users\NeilsonLab\NeilsonLabData\TallPodd\APS_Oct_2018\PKT-Na2CO3_YCl3-an_Mn2O3_650_10degCmin_O2_2\SequentialRefinement\1.xye
   r_exp  0.891468934 r_exp_dash  2.67359273 r_wp  8.14600264 r_wp_dash  24.4305692 r_p  6.2558582 r_p_dash  26.9417833 weighted_Durbin_Watson  0.109529078 gof  9.13773025
   x_calculation_step 0.02
   bkg @  9260.88233`_27.6469628 -2738.63449`_41.8910714 -1236.77107`_42.8872611  1143.15598`_42.2260547 -558.546488`_38.2421736  6.39493592`_38.0412956  851.671781`_37.5735349 -939.173691`_36.0461169  337.521149`_35.6931824  544.340254`_36.0044878 -806.669311`_33.3415861  345.772903`_33.844712  395.968543`_32.1783351 -193.091796`_31.9187607 -313.330754`_30.5894093  421.591487`_30.1801783
   Zero_Error(@,-0.00697`_0.00039)
   LP_Factor( 0)
   Rs 10000
      User_Defined_Dependence_Convolution(gauss_fwhm, , , 0.03527767113)
      User_Defined_Dependence_Convolution(lor_fwhm,  1/Cos(Th) , , 0.005364859549)
   lam
      ymin_on_ymax  0.001
      la  1 lo  0.2413 lh  0.0001
   str 
   	LVol_FWHM_CS_G_L( 1, 71.75286`_15.20396, 0.89, 100.31113`_21.25527,,,@, 112.70914`_23.88232)
      e0_from_Strain( 0.00019`_0.00009,,,@, 0.08792`_0.04255)
      r_bragg rBragg_Mn2O3  3.9273284
      phase_MAC  1.15542925
      phase_name "Bixbyite C"
      MVW( Mass_Mn2O3  2525.989, Volume_Mn2O3  843.560`_0.144, 35.317`_0.595)
      space_group Ia-3
      scale Scale_Mn2O3  2.68238179e-006`_3.204e-008
      Phase_LAC_1_on_cm( 5.74524`_0.00098)
      Phase_Density_g_on_cm3( 4.97239`_0.00085)
      Cubic(@  9.448698`_0.000539)
      site Mn1 num_posns  8 x  0 y  0 z  0 occ Mn+3  1 beq  2
      site Mn2 num_posns  24 x  0.28508 y  0 z  0.25 occ Mn+3  1 beq  2
      site O1 num_posns  48 x  0.12913 y  0.14708 z  -0.08347 occ O-2  1 beq 2
  str 
      LVol_FWHM_CS_G_L( 1, 127.32395, 0.89, 178.00000,,,, 200)
      r_bragg rBragg_Na2CO3  9.28546756
      phase_MAC  0.23177255
      phase_name "Natrite"
      MVW( Mass_Na2CO3  423.954, Volume_Na2CO3  320.619`_0.402, 13.573`_0.710)
      space_group C12/m1
      scale Scale_Na2CO3  1.831054628e-005
      Phase_LAC_1_on_cm( 0.50891`_0.00064)
      Phase_Density_g_on_cm3( 2.19573`_0.00275)
      a lpa_Na2CO3  9.046207015
      b lpb_Na2CO3  5.65318368
      c lpc_Na2CO3  6.526092432
      be beta_Na2CO3  97.1795753_LIMIT_MAX_97.3795753
      site Na1 num_posns  2 x  0 y  0 z  0 occ Na+1  1 beq  5
      site Na2 num_posns  2 x  0 y  0 z  0.5 occ Na+1  1 beq  5
      site Na3 num_posns  4 x  0.17047 y  0.5 z  0.7478 occ Na+1  1 beq  5
      site C1 num_posns  4 x  0.1645 y  0.5 z  0.2497 occ C  1 beq  5
      site O1 num_posns  8 x  0.1023 y  0.2944 z  0.2859 occ O-2  1 beq  5
      site O2 num_posns  4 x  0.2894 y  0.5 z  0.1781 occ O-2  1 beq  5   
   str 
      LVol_FWHM_CS_G_L( 1, 957.56600`_150241.32932, 0.89, 1327.68708`_331348.53556,@, 9990.23223`_54737957.22944_LIMIT_MIN_0.3,@, 1528.61473`_12674.68168_LIMIT_MIN_0.3)
      e0_from_Strain( 0.00024`_0.00144,@, 0.03785`_1.00451_LIMIT_MIN_0.0001,@, 0.09858`_0.15971)
      r_bragg rBragg_NaCl  2.2813736
      phase_MAC  0.470175533
      phase_name "NaCl"
      MVW( Mass_NaCl  233.771, Volume_NaCl  191.496`_0.036, 41.459`_0.820)
      space_group Fm-3m
      scale Scale_NaCl  0.000149882762`_4.429e-006
      Phase_LAC_1_on_cm( 0.95311`_0.00018)
      Phase_Density_g_on_cm3( 2.02713`_0.00038)
      Cubic(@  5.763945`_0.000362)
      site Na1 num_posns  4 x  0 y  0 z  0 occ Na  1 beq @  5.83822`_0.39661 min =0; max =10;
      site Cl1 num_posns  4 x  0.5 y  0.5 z  0.5 occ Cl  1 beq @  5.61802`_0.33949 min =0; max =10;
  str 
      LVol_FWHM_CS_G_L( 1, 127.32395, 0.89, 178.00000,,,, 200)
      r_bragg rBragg_Y3O4Cl  5.19282411
      phase_MAC  3.94213457
      phase_name "Y3O4Cl"
      MVW( Mass_Y3O4Cl  1464.673, Volume_Y3O4Cl  551.876`_0.341, 5.569`_0.192)
      space_group Cmcm
      scale Scale_Y3O4Cl  1.11502267e-006`_3.639e-008
      Phase_LAC_1_on_cm( 17.37321`_0.01072)
      Phase_Density_g_on_cm3( 4.40706`_0.00272)
      a @  4.004529`_0.001250
      b @  11.819677`_0.004207
      c @  11.659618`_0.004618
      site Y1 num_posns  4 x  0 y  0.61825 z  0.25 occ Y+3  1 beq  2
      site Y2 num_posns  8 x  0 y  0.31452 z  0.10281 occ Y+3  1 beq  2
      site O1 num_posns  4 x  0 y  0.4345 z  0.25 occ O-2  1 beq  2
      site O2 num_posns  4 x  0 y  0.1904 z  0.25 occ O-2  1 beq  2
      site O3 num_posns  8 x  0 y  0.2697 z  0.5894 occ O-2  1 beq  2
      site Cl1 num_posns  4 x  0 y  0 z  0 occ Cl-1  1 beq  2

  str 
      LVol_FWHM_CS_G_L( 1, 21.94119517, 0.89, 24.3538414,@, 35.48830288,@, 70.92275899)
      e0_from_Strain( 0.001167976025,@, 0.173773763_LIMIT_MIN_0.0001,@, 0.4762345903)
      r_bragg rBragg_Y2O3 5.951906373
      phase_MAC 4.203665097
      phase_name "Y2O3"
      MVW( Mass_Y2O3 3612.9584, Volume_Y2O3 1217.989137, 0.5424176885)
      space_group Ia-3
      scale Scale_Y2O3 2.088727441e-008
      Phase_LAC_1_on_cm( 20.70604)
      Phase_Density_g_on_cm3( 4.925711142)
      Cubic(@ 10.6794234)
      site Y1 num_posns 8 x  0.25 y  0.25 z  0.25 occ Y+3  1 beq @ 0.8419755442 min =0; max =10;
      site Y2 num_posns 24 x  -0.0328 y  0 z  0.25 occ Y+3  1 beq @ 1.108052652 min =0; max =10;
      site O1 num_posns 48 x  0.389 y  0.154 z  0.378 occ O-2  1 beq @ 1.507556146 min =0; max =10;
      
' Output to file:
'{{{
  out "C:\Users\NeilsonLab\NeilsonLabData\TallPodd\APS_Oct_2018\PKT-Na2CO3_YCl3-an_Mn2O3_650_10degCmin_O2_2\SequentialRefinement\142-163\Results_2.txt" append
'  Out_String("File: ") Out_String(filename )
   Out(Get(r_wp), " %11.5f")
   Out(Get (gof), 	" %11.5f")
   Out(rBragg_Na2CO3, 	" %11.5f")
   Out(rBragg_Mn2O3, 	" %11.5f")
   Out(rBragg_NaCl, 	" %11.5f")
   Out(rBragg_Y3O4Cl, 	" %11.5f")
   Out(rBragg_Y2O3, 	" %11.5f")
   Out(Scale_Na2CO3,			" %11.9f")
   Out(Mass_Na2CO3,			" %11.5f")
   Out(Volume_Na2CO3,			" %11.9f")
   Out(Scale_Mn2O3,			" %11.9f")
   Out(Mass_Mn2O3,			" %11.5f")
   Out(Volume_Mn2O3,			" %11.9f")
   Out(Scale_NaCl,			" %11.9f")
   Out(Mass_NaCl,			" %11.5f")
   Out(Volume_NaCl,			" %11.9f")
   Out(Scale_Y3O4Cl,			" %11.9f")
   Out(Mass_Y3O4Cl,			" %11.5f")
   Out(Volume_Y3O4Cl,			" %11.9f")
   Out(Scale_Y2O3,			" %11.9f")
   Out(Mass_Y2O3,			" %11.5f")
   Out(Volume_Y2O3,			" %11.9f")
   Out(lpa_Na2CO3,			" %11.9f")
   Out(lpb_Na2CO3,			" %11.9f")
   Out(lpc_Na2CO3,			" %11.9f")
   Out(beta_Na2CO3,			" %11.9f")
   Out_String(\n)
'  '}}}

File: thermochemical_connectivity/exp_data/INP/SequentialRefinement/260_384.INP

r_exp  0.896947506 r_exp_dash  2.1125859 r_wp  13.5931339 r_wp_dash  32.0159906 r_p  10.2197012 r_p_dash  34.564586 weighted_Durbin_Watson  0.0968869678 gof  15.1548823
iters 100000


do_errors
xdd filename
'xdd C:\Users\NeilsonLab\NeilsonLabData\TallPodd\APS_Oct_2018\PKT-Na2CO3_YCl3-an_Mn2O3_650_10degCmin_O2_2\SequentialRefinement\1.xye
   r_exp  0.896947506 r_exp_dash  2.1125859 r_wp  13.5931339 r_wp_dash  32.0159906 r_p  10.2197012 r_p_dash  34.564586 weighted_Durbin_Watson  0.0968869678 gof  15.1548823
   x_calculation_step 0.02
   bkg @  8353.57217`_39.3785516 -1514.92869`_62.2234499 -1488.86639`_62.1261007  912.511404`_61.5857594 -942.845776`_57.4356241  664.927999`_56.753429  336.894278`_55.8629888 -808.455717`_54.2674662  484.744744`_53.656227  115.413261`_54.1728604 -610.719223`_51.0091134  470.995975`_51.4645721 -152.260982`_49.9908462 -144.923187`_49.3774211 -144.682865`_46.5827829 -372.674293`_47.1942005
   LP_Factor( 0)
   Rp 10000
   Rs 10000
      User_Defined_Dependence_Convolution(gauss_fwhm, , , 0.03527767113)
      User_Defined_Dependence_Convolution(lor_fwhm,  1/Cos(Th) , , 0.005364859549)
   lam
      ymin_on_ymax  0.001
      la  1 lo  0.2413 lh  0.0001
  str 
      LVol_FWHM_CS_G_L( 1, 127.32395, 0.89, 178.00000,,,, 200)
      r_bragg rBragg_Na2CO3  8.09258939
      phase_MAC  0.23177255
      phase_name "Natrite"
      MVW( Mass_Na2CO3  423.954, Volume_Na2CO3  335.117`_1.932, 4.357`_0.815)
      space_group C12/m1
      scale Scale_Na2CO3  6.16206914e-006`_1.2e-006
      Phase_LAC_1_on_cm( 0.48689`_0.00281)
      Phase_Density_g_on_cm3( 2.10073`_0.01211)
      a lpa_Na2CO3  8.932601`_0.031442
      b lpb_Na2CO3  5.821370`_0.023254
      c lpc_Na2CO3  6.461609`_0.014105
      be beta_Na2CO3  94.16188`_0.28047_LIMIT_MIN_93.7618773
      site Na1 num_posns  2 x  0 y  0 z  0 occ Na+1  1 beq  5
      site Na2 num_posns  2 x  0 y  0 z  0.5 occ Na+1  1 beq  5
      site Na3 num_posns  4 x  0.17047 y  0.5 z  0.7478 occ Na+1  1 beq  5
      site C1 num_posns  4 x  0.1645 y  0.5 z  0.2497 occ C  1 beq  5
      site O1 num_posns  8 x  0.1023 y  0.2944 z  0.2859 occ O-2  1 beq  5
      site O2 num_posns  4 x  0.2894 y  0.5 z  0.1781 occ O-2  1 beq  5   
  str 
      LVol_FWHM_CS_G_L( 1, 127.32395, 0.89, 178.00000,,,, 200)
      r_bragg rBragg_NaCl  4.91971162
      phase_MAC  0.470175533
      phase_name "NaCl"
      MVW( Mass_NaCl  233.771, Volume_NaCl  197.324`_0.037, 42.804`_0.944)
      space_group Fm-3m
      scale Scale_NaCl  0.0001864365`_6.317e-006
      Phase_LAC_1_on_cm( 0.92495`_0.00017)
      Phase_Density_g_on_cm3( 1.96725`_0.00037)
      Cubic(@  5.821838`_0.000365)
      site Na1 num_posns  4 x  0 y  0 z  0 occ Na  1 beq beqNa_NaCl  9.46252`_0.49447
      site Cl1 num_posns  4 x  0.5 y  0.5 z  0.5 occ Cl  1 beq beqCl_NaCl  6.40938`_0.38047
  str 
      LVol_FWHM_CS_G_L( 1, 127.32395, 0.89, 178.00000,,,, 200)
      r_bragg rBragg_Y3O4Cl  10.4828392
      phase_MAC  3.94213457
      phase_name "Y3O4Cl"
      MVW( Mass_Y3O4Cl  1464.673, Volume_Y3O4Cl  517.731`_1.441, 2.118`_0.253)
      space_group Cmcm
      scale Scale_Y3O4Cl  5.61096827e-007`_6.764e-008
      Phase_LAC_1_on_cm( 18.51899`_0.05155)
      Phase_Density_g_on_cm3( 4.69771`_0.01308)
      a @  4.068308`_0.005419
      b @  11.352696`_0.018307
      c @  11.209633`_0.020595
      site Y1 num_posns  4 x  0 y  0.61825 z  0.25 occ Y+3  1 beq  5
      site Y2 num_posns  8 x  0 y  0.31452 z  0.10281 occ Y+3  1 beq  5
      site O1 num_posns  4 x  0 y  0.4345 z  0.25 occ O-2  1 beq  5
      site O2 num_posns  4 x  0 y  0.1904 z  0.25 occ O-2  1 beq  5
      site O3 num_posns  8 x  0 y  0.2697 z  0.5894 occ O-2  1 beq  5
      site Cl1 num_posns  4 x  0 y  0 z  0 occ Cl-1  1 beq  5
  str 
      LVol_FWHM_CS_G_L( 1, 127.32395, 0.89, 178.00000,,,, 200)
      r_bragg rBragg_Y2O3  5.29741845
      phase_MAC  4.2036651
      phase_name "Y2O3"
      MVW( Mass_Y2O3  3612.958, Volume_Y2O3  1211.848`_0.287, 12.796`_0.297)
      space_group Ia-3
      scale Scale_Y2O3  5.8718693e-007`_1.007e-008
      Phase_LAC_1_on_cm( 20.81096`_0.00493)
      Phase_Density_g_on_cm3( 4.95067`_0.00117)
      Cubic(@  10.661446`_0.000842)
      site Y1 num_posns  8 x  0.25 y  0.25 z  0.25 occ Y+3  1 beq  5
      site Y2 num_posns  24 x  -0.0328 y  0 z  0.25 occ Y+3  1 beq  5
      site O1 num_posns  48 x  0.389 y  0.154 z  0.378 occ O-2  1 beq  5
   str 
      LVol_FWHM_CS_G_L( 1, 127.32395, 0.89, 178.00000,,,, 200)
      r_bragg rBragg_NaxMnO2  7.35273308
      phase_MAC  0.967601628
      phase_name "NaxMnO2"
      MVW( Mass_NaxMnO2  393.736, Volume_NaxMnO2  165.955`_0.170, 9.110`_0.319)
      space_group Cmcm
      scale Scale_NaxMnO2  2.80127613e-005`_9.304e-007
      Phase_LAC_1_on_cm( 3.81208`_0.00392)
      Phase_Density_g_on_cm3( 3.93972`_0.00405)
      a @  2.873864`_0.001987
      b @  5.096369`_0.003491
      c @  11.330838`_0.003723
      site Na1 num_posns  4 x  0 y  -0.07 z  0.25 occ Na  0.209 beq  5
      site Na2 num_posns  4 x  0 y  0.661 z  0.25 occ Na  0.315 beq  5
      site Mn3 num_posns  4 x  0 y  0 z  0 occ Mn  0.99 beq  5
      site O4 num_posns  8 x  0 y  0.659 z  0.9096 occ O  1 beq  5      
  str 
      LVol_FWHM_CS_G_L( 1, 127.32395, 0.89, 178.00000,,,, 200)
      r_bragg rBragg_Y2Mn2O7  10.2832851
      phase_MAC  2.83968709
      phase_name "Y2Mn2O7"
      MVW( Mass_Y2Mn2O7  3197.469, Volume_Y2Mn2O7  998.188`_0.152, 28.300`_0.561)
      space_group Fd-3mZ
      scale Scale_Y2Mn2O7  1.78151173e-006`_2.289e-008
      Phase_LAC_1_on_cm( 15.10476`_0.00230)
      Phase_Density_g_on_cm3( 5.31916`_0.00081)
      Cubic(@  9.993957`_0.000508)
      site Y1 num_posns  16 x  0.5 y  0.5 z  0.5 occ Y+3  1 beq  5
      site Mn1 num_posns  16 x  0 y  0 z  0 occ Mn+4  1 beq  5
      site O1 num_posns  48 x  0.328 y  0.125 z  0.125 occ O-2  1 beq  5
      site O2 num_posns  8 x  0.375 y  0.375 z  0.375 occ O-2  1 beq  5
   str 
      LVol_FWHM_CS_G_L( 1, 127.3239545, 0.89, 178,,,, 200)
      r_bragg rBragg_Na3MnO4 9.838388705
      phase_MAC 0.6282694993
      phase_name "Na3MnO4"
      MVW( Mass_Na3MnO4 751.619836, Volume_Na3MnO4 476.5934369, 0.5357347787)
      space_group P213
      scale Scale_Na3MnO4 3.149406388e-007_LIMIT_MIN_1e-015
      Phase_LAC_1_on_cm( 1.645301698)
      Phase_Density_g_on_cm3( 2.61878334)
      Cubic(@ 7.81116873)
      site O1 num_posns 12 x  0.028 y  0.083 z  0.306 occ O  1 beq  5
      site Na2 num_posns 4 x  0 y  0 z  0 occ Na  1 beq  5
      site Na3 num_posns 4 x  0.2431 y  0.2431 z  0.2431 occ Na  1 beq  5
      site O4 num_posns 4 x  0.383 y  0.383 z  0.383 occ O  1 beq  5
      site Mn5 num_posns 4 x  0.503 y  0.503 z  0.503 occ Mn  1 beq  5
      site Na6 num_posns 4 x  0.75 y  0.75 z  0.75 occ Na  1 beq  5
      
      
' Output to file:
'{{{
  out "C:\Users\NeilsonLab\NeilsonLabData\TallPodd\APS_Oct_2018\PKT-Na2CO3_YCl3-an_Mn2O3_650_10degCmin_O2_2\SequentialRefinement\260-384\Results.txt" append
'  Out_String("File: ") Out_String(filename )
   Out(Get(r_wp), " %11.5f")
   Out(Get (gof), 	" %11.5f")
   Out(rBragg_NaCl, 	" %11.5f")
   Out(rBragg_Y2O3, 	" %11.5f")
   Out(rBragg_NaxMnO2, 	" %11.5f")
   Out(rBragg_Y2Mn2O7, 	" %11.5f")
   Out(rBragg_Na3MnO4, 	" %11.5f")
   Out(Scale_NaCl,			" %11.9f")
   Out(Mass_NaCl,			" %11.5f")
   Out(Volume_NaCl,			" %11.9f")
   Out(Scale_Y2O3,			" %11.9f")
   Out(Mass_Y2O3,			" %11.5f")
   Out(Volume_Y2O3,			" %11.9f")
   Out(Scale_NaxMnO2,			" %11.9f")
   Out(Mass_NaxMnO2,			" %11.5f")
   Out(Volume_NaxMnO2,			" %11.9f")
   Out(Scale_Y2Mn2O7,			" %11.9f")
   Out(Mass_Y2Mn2O7,			" %11.5f")
   Out(Volume_Y2Mn2O7,			" %11.9f")
   Out(Scale_Na3MnO4,			" %11.9f")
   Out(Mass_Na3MnO4,			" %11.5f")
   Out(Volume_Na3MnO4,			" %11.9f")
   Out(beqNa_NaCl,			" %11.9f")
   Out(beqCl_NaCl,			" %11.9f")
   Out_String(\n)
'  '}}}
